Repository: jd-coderepos/awases-ald

## Extract ALD Structured Information and Upload to the Open Research Knowledge Graph (ORKG) as an AI-ready Database

### Overview

This repository develops AI-ready databases by extracting and integrating knowledge from ALD (Atomic Layer Deposition) process details. We build on existing crowdsourced databases, such as the one launched by [TU/e](https://www.tue.nl/en/) in 2019 ([TU/e Atomic Limits ALD Database](https://www.atomiclimits.com/alddatabase/), DOI: [10.6100/alddatabase](https://doi.org/10.6100/alddatabase)). Our goal is to make these databases ready for AI applications, fostering innovations in materials design, autonomous experimentation, and AI-driven process development.

### Workflow

The workflow consists of two primary steps, each designed to handle specific aspects of data integration and knowledge extraction:

* [Step 1: Bulk Import and Metadata Resolution](https://github.com/jd-coderepos/awases-ald/tree/main/step%201)

Import the collection of papers from the ALD database with available full text. Metadata from these papers is automatically fetched and added via Crossref mechanisms within the ORKG.

* [Step 2: Knowledge Extraction and Integration](https://github.com/jd-coderepos/awases-ald/tree/main/step%202)

Use OpenAI's GPT models (adaptable to other LLMs) to extract detailed properties related to ALD processes from the full texts.

## Add Contributions to Papers

In Step 1, we imported a collection of papers from the [Atomic Limits ALD Database](https://www.atomiclimits.com/alddatabase/) to the ORKG with their metadata. Step 2 involves bulk uploading structured contributions to each paper. This process leverages an LLM to automatically extract knowledge and employs various modules of the [ORKG Python Package](https://orkg.readthedocs.io/en/latest/index.html) to programmatically upload the structured data, aligning it with the [Comprehensive ALD Profile](https://orkg.org/template/R733029) ORKG semantic template.

This repository is structured similarly to Step 1.

### Overview

The main purpose of this repository is to streamline the process on extracting detailed ALD process knowledge from the full texts of the imported papers and integrating this information into the ORKG. This creates a rich, structured database that enhances the utility of the ORKG for academic and industrial research.

### Workflow

**Step 2: Adding Contributions to ORKG Papers**

Using a GPT LLM, the process extracts ALD-process-relevant structured knowledge from papers. The extraction targets are specified in a [preidentified schema](https://github.com/jd-coderepos/awases-ald/blob/main/step%202/data/ald-schema_ver4.json). Finally, using the ORKG python package all the structured knowledge are added as contributions to the respective ORKG papers.

### Main Processing Steps

1. **Extract ALD Structured Knowledge with a GPT LLM**   
   [`scripts/3-gpt-assistant-annotate.py`](https://github.com/jd-coderepos/awases-ald/blob/main/step%202/scripts/3-gpt-assistant-annotate.py) - This script processes an input file of papers, extracting ALD process information. The knowledge extraction schema defines the detailed properties of interest, and the output is formatted in JSON.

   **Usage Example:**
   ```bash
   python scripts/3-gpt-assistant-annotate.py
   # User is prompted for several inputs and the final output file to store the extracted knowledge. Examples are provided in the data repository for reproducibility.
   # Input1: Enter your OpenAI API key
   # Input2: Enter the file path for materials CSV (e.g., data/5-orkg-added-materials.csv)
   # Input3: Enter the file path for reactants CSV (e.g., data/5-orkg-added-reactants.csv)
   # Input4: Enter the file path for papers CSV (e.g., data/4-orkg-papers-info.csv)
   # Input5: Enter the file path for raw data CSV (e.g., step 1/data/2-filtered-data.csv)
   # Ouput1: The user is also prompted for a log txt file that registers each paper entry after a successful query to GPT. This file is used in case the script halts for some reason in the middle. On a new run, this file is then read and the already processed data rows for which structured data was already produced are skipped. This tries to balance the cost of the experiment by ensuring that the GPT model is not queried multiple times for the same data point. record_file_path = input("Enter the record file path (e.g., data/6-gpt-annotated-records.txt): ")
   # Output2: Enter the output file path (e.g., data/6-gpt-annotations.csv) # where the extracted knowledge should be stored.
	```

2. **Upload Extracted Structured Knowledge as ALD Paper Contributions to ORKG**

### Supplementary Processing Steps

1. **Create Paper Info File from ORKG**    
   [`scripts/1-create-paper-info-file-from-orkg.py`](https://github.com/jd-coderepos/awases-ald-data/blob/main/step%202/scripts/1-create-paper-info-file-from-ork

File: step 2/data/backup/6-gpt-annotations.csv (part 1 of 10)
process_id,process_material,process_reactanta,process_reactantb,process_reactantc,process_reactantd,reference_doi,paper_id,paper_title,extracted_info
50,Al2O3,Al(NiPr2)3,H2O,,,10.1016/j.matlet.2007.04.009,R732605,"Tris(dialkylamino)aluminums: Syntheses, characterization, volatility comparison and atomic layer deposition of alumina thin films","{
    ""process_parameters"": {
        ""reactants"": [
            ""Al(NiPr2)3, H2O""
        ],
        ""temperature_range"": ""Up to 325 °C"",
        ""pressure_range"": ""100 mTorr to 240 mTorr""
    },
    ""film_properties"": {
        ""material"": ""Al2O3"",
        ""thickness_control"": ""Thickness was monitored as a function of seconds, and after 20 s found to be stable and linear"",
        ""uniformity"": ""Uniform surfaces with RMS roughnesses of 5 Å"",
        ""conformality"": ""-"",
        ""film_thickness"": ""211 Å and 157 Å"",
        ""film_density"": ""-"",
        ""surface_roughness"": ""RMS roughnesses of 5 Å"",
        ""refractive_index"": ""-""
    },
    ""process_characteristics"": {
        ""self_limiting_behavior"": ""Verified precursor purge time and self-limiting growth"",
        ""nucleation_behavior"": ""-"",
        ""growth_per_cycle"": ""0.73 Å/cycle""
    },
    ""safety"": ""Non-pyrophoric alternatives to TMA"",
    ""stability"": ""Amorphous films"",
    ""reproducibility"": ""-"",
    ""precursor_consumption"": ""-"",
    ""device_performance"": ""-"",
    ""extra_properties"": {
        ""Precursor volatility"": ""Al(DIA)3 is one to two orders of magnitude more volatile than Al(DEA)3"",
        ""Precursor synthesis"": ""Synthesized from aluminum hydrides instead of chlorides or heavier halides""
    }
}"
168,TiO2,Ti(CpMe5)(OMe)3,O2 plasma ,,,10.1149/1.3428705,R732608,Low Temperature Plasma-Enhanced Atomic Layer Deposition of Metal Oxide Thin Films,"{
    ""process_parameters"": {
        ""reactants"": [
            ""Ti(CpMe5)(OMe)3, O2 plasma ""
        ],
        ""temperature_range"": ""25-400°C"",
        ""pressure_range"": ""100-1000 mTorr (OpAL), 7.5-100 mTorr (ALD-I and FlexAL)""
    },
    ""film_properties"": {
        ""material"": ""TiO2"",
        ""thickness_control"": ""In situ spectroscopic ellipsometry (SE) was used to monitor film growth."",
        ""uniformity"": ""-"",
        ""conformality"": ""-"",
        ""film_thickness"": ""0.05-0.06 nm/cycle for Ti(CpMe5)(OMe)3"",
        ""film_density"": ""3.6-4.2 g/cm³"",
        ""surface_roughness"": ""-"",
        ""refractive_index"": ""-""
    },
    ""process_characteristics"": {
        ""self_limiting_behavior"": ""Yes, the growth per cycle showed linear behavior with no significant nucleation delay."",
        ""nucleation_behavior"": ""-"",
        ""growth_per_cycle"": ""0.05-0.06 nm/cycle for Ti(CpMe5)(OMe)3""
    },
    ""safety"": ""-"",
    ""stability"": ""-"",
    ""reproducibility"": ""-"",
    ""precursor_consumption"": ""-"",
    ""device_performance"": ""-"",
    ""extra_properties"": {
        ""Film composition"": ""Stoichiometric TiO2 at 50°C and above, over-stoichiometric at 25°C due to hydroxyl incorporation."",
        ""Hydrogen content"": ""8 atom % at 25°C, below detection limits at other temperatures."",
        ""Carbon content"": ""Below detection limits (1 atom %).""
    }
}"
169,TiO2,Ti(CpMe)(OiPr)3,O2 plasma,,,10.1149/1.3428705,R732608,Low Temperature Plasma-Enhanced Atomic Layer Deposition of Metal Oxide Thin Films,"{
    ""process_parameters"": {
        ""reactants"": [
            ""Ti(CpMe)(OiPr)3, O2 plasma""
        ],
        ""temperature_range"": ""25-400°C"",
        ""pressure_range"": ""100-1000 mTorr (OpAL), 7.5-100 mTorr (ALD-I and FlexAL)""
    },
    ""film_properties"": {
        ""material"": ""TiO2"",
        ""thickness_control"": ""In situ spectroscopic ellipsometry (SE) was used to monitor film growth and determine thickness."",
        ""uniformity"": ""-"",
        ""conformality"": ""-"",
        ""film_thickness"": ""0.05-0.06 nm/cycle for Ti(CpMe)(OiPr)3"",
        ""film_density"": ""3.6-4.2 g/cm³"",
        ""surface_roughness"": ""-"",
        ""refractive_index"": ""-""
    },
    ""process_characteristics"": {
        ""self_limiting_behavior"": ""Yes, evidenced by linear growth per cycle."",
        ""nucleation_behavior"": ""No significant nucleation delay observed."",
        ""growth_per_cycle"": ""0.05-0.06 nm/cycle for Ti(CpMe)(OiPr)3""
    },
    ""safety"": ""-"",
    ""stability"": ""-"",
    ""reproducibility"": ""-"",
    ""precursor_consumption"": ""-"",
    ""device_performance"": ""-"",
    ""extra_properties"": {
        ""Additional property 1"": ""Film composition was stoichiometric TiO2 at 50°C and above."",
        ""Additional property 2"": ""Hydrogen content was below detection limits for most temperatures, except for 25°C where it was 8 atom %.""
    }
}"
177,TiO2,Ti(OiPr)4,O2 plasma,,,10.1149/1.3428705,R732608,Low Temperature Plasma-Enhanced Atomic Layer Deposition of Metal Oxide Thin Films,"{
    ""process_parameters"": {
        ""reactants"": [
            ""Ti(OiPr)4, O2 plasma""
        ],
        ""temperature_range"": ""25-400°C"",
        ""pressure_range"": ""100-1000 mTorr (OpAL), 7.5-100 mTorr (ALD-I and FlexAL)""
    },
    ""film_properties"": {
        ""material"": ""TiO2"",
        ""thickness_control"": ""In situ spectroscopic ellipsometry (SE) was used to monitor film growth."",
        ""uniformity"": ""-"",
        ""conformality"": ""-"",
        ""film_thickness"": ""0.05-0.06 nm/cycle"",
        ""film_density"": ""3.6-4.2 g/cm³"",
        ""surface_roughness"": ""-"",
        ""refractive_index"": ""-""
    },
    ""process_characteristics"": {
        ""self_limiting_behavior"": ""Yes, the growth per cycle showed linear behavior with no significant nucleation delay."",
        ""nucleation_behavior"": ""-"",
        ""growth_per_cycle"": ""0.05-0.06 nm/cycle""
    },
    ""safety"": ""-"",
    ""stability"": ""-"",
    ""reproducibility"": ""-"",
    ""precursor_consumption"": ""-"",
    ""device_performance"": ""-"",
    ""extra_properties"": {
        ""Film Composition"": ""Stoichiometric TiO2 at 50°C and above, over-stoichiometric at 25°C due to hydroxyl group incorporation."",
        ""Hydrogen Content"": ""8 atom % at 25°C, below detection limits at other temperatures."",
        ""Carbon Content"": ""Below detection limits for RBS (1 atom %).""
    }
}"
250,Co,CoCp2,NH3 plasma,,,10.1063/1.2742791,R732611,Nitride mediated epitaxy of CoSi2 through self-interlayer-formation of plasma-enhanced atomic layer deposition Co,"{
    ""process_parameters"": {
        ""reactants"": [
            ""CoCp2, NH3 plasma""
        ],
        ""temperature_range"": ""300 °C"",
        ""pressure_range"": ""-""
    },
    ""film_properties"": {
        ""material"": ""Co"",
        ""thickness_control"": ""SiNx interlayer thickness controlled by changing NH3 plasma exposure time"",
        ""uniformity"": ""Good layer uniformity"",
        ""conformality"": ""High conformality of PE-ALD Co film"",
        ""film_thickness"": ""20 nm"",
        ""film_density"": ""-"",
        ""surface_roughness"": ""-"",
        ""refractive_index"": ""-""
    },
    ""process_characteristics"": {
        ""self_limiting_behavior"": ""-"",
        ""nucleation_behavior"": ""No nucleation delay on Si and SiO2 due to SiNx formation by NH3 plasma"",
        ""growth_per_cycle"": ""-""
    },
    ""safety"": ""-"",
    ""stability"": ""High thermal stability"",
    ""reproducibility"": ""-"",
    ""precursor_consumption"": ""-"",
    ""device_performance"": ""Provides a simple route for contact formation in future nanoscale devices"",
    ""extra_properties"": {
        ""Interlayer formation"": ""Amorphous SiNx interlayer formed during deposition"",
        ""Annealing conditions"": ""Postdeposition annealing at 800 °C and 900 °C"",
        ""Film purity"": ""Very pure Co films with low resistivity of 10 µΩ·cm"",
        ""Interface analysis"": ""XPS and SIMS analysis confirmed SiNx interlayer"",
        ""Epitaxial growth"": ""CoSi2 epitaxially grown with cube-on-cube relationship with Si(001) substrate""
    }
}"
485,Ru,Ru(thd)3,O2,,,10.1557/JMR.2004.0426,R732614,Atomic layer deposition of noble metals: Exploration of the low limit of the deposition temperature,"{
    ""process_parameters"": {
        ""reactants"": [
            ""Ru(thd)3, O2""
        ],
        ""temperature_range"": ""250-325 °C"",
        ""pressure_range"": ""10 mbar""
    },
    ""film_properties"": {
        ""material"": ""Ru"",
        ""thickness_control"": ""Film thicknesses were determined by XRR and EDX"",
        ""uniformity"": ""-"",
        ""conformality"": ""-"",
        ""film_thickness"": ""Measured by XRR and EDX"",
        ""film_density"": ""-"",
        ""surface_roughness"": ""Analyzed by XRR and AFM"",
        ""refractive_index"": ""-""
    },
    ""process_characteristics"": {
        ""self_limiting_behavior"": ""-"",
        ""nucleation_behavior"": ""Ruthenium films were obtained on iridium seed layers at lower deposition temperatures than on Al2O3"",
        ""growth_per_cycle"": ""0.15 Å cycle⁻¹ at 250 °C""
    },
    ""safety"": ""-"",
    ""stability"": ""-"",
    ""reproducibility"": ""-"",
    ""precursor_consumption"": ""-"",
    ""device_performance"": ""-"",
    ""extra_properties"": {
        ""Crystal orientation"": ""The films grown from Ru(thd)3 at 250-325 °C had a preferred (002) crystal orientation""
    }
}"
684,Ta2O5,Ta(NMe2)5,O2 plasma,,,10.1149/1.3428705,R732608,Low Temperature Plasma-Enhanced Atomic Layer Deposition of Metal Oxide Thin Films,"{
    ""process_parameters"": {
        ""reactants"": [
            ""Ta(NMe2)5, O2 plasma""
        ],
        ""temperature_range"": ""25–250°C"",
        ""pressure_range"": ""50–1000 mTorr""
    },
    ""film_properties"": {
        ""material"": ""Ta2O5"",
        ""thickness_control"": ""In situ spectroscopic ellipsometry (SE) was used to monitor film growth and determine thickness."",
        ""uniformity"": ""-"",
        ""conformality"": ""-"",
        ""film_thickness"": ""0.08 nm/cycle"",
        ""film_density"": ""3.6–4.2 g/cm³"",
        ""surface_roughness"": ""-"",
        ""refractive_index"": ""-""
    },
    ""process_characteristics"": {
        ""self_limiting_behavior"": ""Yes, the process showed self-limiting behavior with linear growth per cycle."",
        ""nucleation_behavior"": ""No significant nucleation delay was observed."",
        ""growth_per_cycle"": ""0.08 nm/cycle""
    },
    ""safety"": ""-"",
    ""stability"": ""-"",
    ""reproducibility"": ""-"",
    ""precursor_consumption"": ""-"",
    ""device_performance"": ""-"",
    ""extra_properties"": {
        ""reactor_types"": ""Oxford Instruments FlexAL and ALD-I reactors"",
        ""substrates"": ""n-type Si(100) wafers"",
        ""precursor_purity"": ""99.9%"",
        ""plasma_power"": ""200 W"",
        ""oxygen_flow_rate"": ""50 sccm"",
        ""argon_flow_rate"": ""100 sccm precursor step, 150 sccm purges, 50 sccm plasma""
    }
}"
702,TaNx,Ta(NMe2)5,NH3,,,10.1116/1.2345205,R732617,Atomic layer deposition of Ta-based thin films: Reactions of alkylamide precursor with various reactants,"{
    ""process_parameters"": {
        ""reactants"": [
            ""Ta(NMe2)5, NH3""
        ],
        ""temperature_range"": ""150-500 °C"",
        ""pressure_range"": ""10 mTorr during reactant exposure""
    },
    ""film_properties"": {
        ""material"": ""TaNx"",
        ""thickness_control"": ""Growth rate of 0.35 Å/s for PE-ALD TaN"",
        ""uniformity"": ""-"",
        ""conformality"": ""-"",
        ""film_thickness"": ""-"",
        ""film_density"": ""-"",
        ""surface_roughness"": ""-"",
        ""refractive_index"": ""-""
    },
    ""process_characteristics"": {
        ""self_limiting_behavior"": ""Saturation growth rate observed"",
        ""nucleation_behavior"": ""-"",
        ""growth_per_cycle"": ""0.35 Å/s for PE-ALD TaN""
    },
    ""safety"": ""-"",
    ""stability"": ""-"",
    ""reproducibility"": ""-"",
    ""precursor_consumption"": ""-"",
    ""device_performance"": ""-"",
    ""extra_properties"": {
        ""carbon_content"": ""15 at. % for PE-ALD TaN"",
        ""nitrogen_content"": ""N/Ta ratio close to 0.8 for PE-ALD TaN"",
        ""film_phase"": ""Cubic TaN phase for PE-ALD TaN""
    }
}"
704,TaNx,Ta(NMe2)5,H2 plasma,,,10.1149/1.2988651,R732621,Deposition of TiN and TaN by Remote Plasma ALD for Cu and Li Diffusion Barrier Applications,"{
    ""process_parameters"": {
        ""reactants"": [
            ""Ta(NMe2)5, H2 plasma""
        ],
        ""temperature_range"": ""225°C"",
        ""pressure_range"": ""7.5 mTorr""
    },
    ""film_properties"": {
        ""material"": ""TaNx"",
        ""thickness_control"": ""In situ spectroscopic ellipsometry (SE) was used to study the thin-film growth during the deposition processes."",
        ""uniformity"": ""-"",
        ""conformality"": ""Capable of depositing high-quality films with good conformality in high aspect ratio structures."",
        ""film_thickness"": ""Varies with plasma exposure time, e.g., 26.0 nm for 3 s H2 plasma, 31.6 nm for 10 s H2 plasma."",
        ""film_density"": ""Varies with plasma exposure time, e.g., 9.1 g/cm³ for 3 s H2 plasma, 10.4 g/cm³ for 10 s H2 plasma."",
        ""surface_roughness"": ""-"",
        ""refractive_index"": ""-""
    },
    ""process_characteristics"": {
        ""self_limiting_behavior"": ""Soft saturation behavior observed for TaN growth per cycle."",
        ""nucleation_behavior"": ""-"",
        ""growth_per_cycle"": ""Varies with plasma exposure time, e.g., 0.038 nm/cycle for 3 s H2 plasma, 0.049 nm/cycle for 10 s H2 plasma.""
    },
    ""safety"": ""-"",
    ""stability"": ""Thermal stability demonstrated up to 400°C."",
    ""reproducibility"": ""-"",
    ""precursor_consumption"": ""-"",
    ""device_performance"": ""Preliminary tests showed potential as Cu and Li diffusion barriers. TaN films showed lower barrier properties compared to TiN films."",
    ""extra_properties"": {
        ""Electrical resistivity"": ""Varies with plasma exposure time, e.g., 3400 µΩ·cm for 3 s H2 plasma, 380 µΩ·cm for 10 s H2 plasma."",
        ""Microstructure"": ""Cubic phase structure with strong preferential 200 growth direction."",
        ""Cu diffusion barrier properties"": ""Barrier failure observed between 600 and 650°C."",
        ""Li diffusion barrier properties"": ""Higher reactivity compared to TiN, with significant oxygen content affecting performance.""
    }
}"
706,TaNx,Ta(NMe2)5,"N2,H e",,,10.1116/1.3256227,R732624,"Optical emission spectroscopy as a tool for studying, optimizing, and monitoring plasma-assisted atomic layer deposition processes","{
    ""process_parameters"": {
        ""reactants"": [
            ""Ta(NMe2)5, N2,H e""
        ],
        ""temperature_range"": ""-"",
        ""pressure_range"": ""7.5-15 mTorr""
    },
    ""film_properties"": {
        ""material"": ""TaNx"",
        ""thickness_control"": ""-"",
        ""uniformity"": ""-"",
        ""conformality"": ""-"",
        ""film_thickness"": ""-"",
        ""film_density"": ""-"",
        ""surface_roughness"": ""-"",
        ""refractive_index"": ""-""
    },
    ""process_characteristics"": {
        ""self_limiting_behavior"": ""Time-resolved measurements reveal information about the amount of precursor dosing and length of plasma exposure needed to saturate the self-limiting half reactions."",
        ""nucleation_behavior"": ""-"",
        ""growth_per_cycle"": ""-""
    },
    ""safety"": ""-"",
    ""stability"": ""-"",
    ""reproducibility"": ""-"",
    ""precursor_consumption"": ""Time-resolved OES can reveal information about the saturation of the two half reactions, it is also possible to optimize half reaction times by OES. This is helpful to decrease precursor consumption and to increase wafer throughput."",
    ""device_performance"": ""-"",
    ""extra_properties"": {
        ""OES as a monitoring tool"": ""OES can be used as an easy-to-implement process monitoring tool for plasma-assisted ALD processes on production equipment; for example, to monitor reactor wall conditions or to detect process faults in real time."",
        ""Emission spectra"": ""Emission spectra of several plasmas that are frequently used in plasma-assisted ALD processes, i.e., O2, H2, N2, H2-N2, and NH3 plasmas, were discussed."",
        ""Reaction products"": ""OES provides information on the reactant species delivered to the surface by the plasma and also yields unique insight into the surface reaction products and reaction mechanisms of the deposition process."",
        ""Experimental setup"": ""The OES measurements were carried out on two plasma-assisted ALD reactors classified as remote plasma reactors.""
    }
}"
749,Pt,Pt(CpMe)Me3,O2 plasma,,,10.1149/1.3125876,R732627,Remote Plasma ALD of Platinum and Platinum Oxide Films,"{
    ""process_parameters"": {
        ""reactants"": [
            ""Pt(CpMe)Me3, O2 plasma""
        ],
        ""temperature_range"": ""100-300°C"",
        ""pressure_range"": ""0.01 mbar for O2 plasma, 0.03 mbar for O2 gas""
    },
    ""film_properties"": {
        ""material"": ""Pt"",
        ""thickness_control"": ""In situ spectroscopic ellipsometry (SE) used to determine thickness"",
        ""uniformity"": ""-"",
        ""conformality"": ""-"",
        ""film_thickness"": ""30 nm for Pt, 26.7 nm for PtO2"",
        ""film_density"": ""21 g/cm3 for Pt, 10.8 g/cm3 for PtO2"",
        ""surface_roughness"": ""0.4-0.7 nm for Pt, 0.4 nm for PtO2"",
        ""refractive_index"": ""-""
    },
    ""process_characteristics"": {
        ""self_limiting_behavior"": ""-"",
        ""nucleation_behavior"": ""No significant nucleation delay for remote plasma ALD, immediate growth observed"",
        ""growth_per_cycle"": ""0.045 nm/cycle for Pt, 0.047 nm/cycle for PtO2""
    },
    ""safety"": ""-"",
    ""stability"": ""PtO2 films show higher stability due to higher oxygen content (PtO2.2)"",
    ""reproducibility"": ""-"",
    ""precursor_consumption"": ""Precursor dosing time of 3 s for remote plasma process"",
    ""device_performance"": ""-"",
    ""extra_properties"": {
        ""Electrical resistivity"": ""15 µΩ·cm for Pt, >100 µΩ·cm for PtO2"",
        ""Atomic composition"": ""100% Pt for Pt films, 31% Pt and 69% O for PtO2 films"",
        ""Crystallinity"": ""Cubic phase for Pt, amorphous or nanocrystalline for PtO2"",
        ""Optical properties"": ""Distinct dielectric functions for Pt and PtO2""
    }
}"
25,Al2O3,AlMe3,H2O,,,10.1063/1.1590743,R732631,GaAs metal–oxide–semiconductor field-effect transistor with nanometer-thin dielectric grown by atomic layer deposition,"{
    ""process_parameters"": {
        ""reactants"": [
            ""AlMe3, H2O""
        ],
        ""temperature_range"": ""300 °C"",
        ""pressure_range"": ""-""
    },
    ""film_properties"": {
        ""material"": ""Al2O3"",
        ""thickness_control"": ""Thickness and uniformity of deposited oxide layer was well controlled at angstrom level."",
        ""uniformity"": ""-"",
        ""conformality"": ""-"",
        ""film_thickness"": ""8 nm"",
        ""film_density"": ""-"",
        ""surface_roughness"": ""-"",
        ""refractive_index"": ""-""
    },
    ""process_characteristics"": {
        ""self_limiting_behavior"": ""-"",
        ""nucleation_behavior"": ""-"",
        ""growth_per_cycle"": ""-""
    },
    ""safety"": ""-"",
    ""stability"": ""-"",
    ""reproducibility"": ""-"",
    ""precursor_consumption"": ""-"",
    ""device_performance"": ""The device shows a broad maximum transconductance of 120 mS/mm and a drain current of more than 400 mA/mm. The device shows a good linearity, low gate leakage current, and negligible hysteresis in drain current in a wide range of bias voltage."",
    ""extra_properties"": {
        ""breakdown_voltage"": "">4 V for an 8-nm-thick Al2O3 layer"",
        ""breakdown_field"": "">5 MV/cm"",
        ""gate_leakage_current_density"": ""<1x10^-6 A/cm^2 for gate operation between 14 to 24 V"",
        ""interface_quality"": ""High quality, with a very thin Ga-oxide interfacial layer"",
        ""post_deposition_anneal"": ""600 °C for 60 s in an oxygen ambient"",
        ""activation_annealing"": ""450 °C in a helium gas ambient"",
        ""ohmic_contacts"": ""Formed by electron beam deposition of Au/Ge/Au/Ni/Au and a lift-off process, followed by a 435 °C anneal in a forming gas ambient"",
        ""gate_electrodes"": ""Ti/Au metals were e-beam evaporated, followed by lift-off"",
        ""sheet_resistance"": ""740 Ω/h"",
        ""contact_resistance"": ""1.5 Ω mm"",
        ""device_isolation"": ""Achieved by oxygen implantation"",
        ""oxide_removal"": ""Wet etch in diluted HF"",
        ""transconductance"": ""120 mS/mm"",
        ""flatband_condition"": ""Roughly at the gate bias where the transconductance gm appears maximum"",
        ""interface_trap_density"": ""5x10^11 - 10^12/cm^2 eV"",
        ""gate_modulation"": ""Good gate modulation or large gm at accumulate region demonstrates the high quality of Al2O3/GaAs interface""
    }
}"
25,Al2O3,AlMe3,H2O,,,10.1149/1.2737629,R732634,Plasma and Thermal ALD of Al[sub 2]O[sub 3] in a Commercial 200 mm ALD Reactor,"{
    ""process_parameters"": {
        ""reactants"": [
            ""AlMe3, H2O""
        ],
        ""temperature_range"": ""25°C to 300°C"",
        ""pressure_range"": ""15 mTorr""
    },
    ""film_properties"": {
        ""material"": ""Al2O3"",
        ""thickness_control"": ""In situ spectroscopic ellipsometry (SE) measurements"",
        ""uniformity"": ""Nonuniformities of less than ±2% over 200 mm diameter substrates"",
        ""conformality"": ""Excellent conformality in macropores with an aspect ratio of 8:1"",
        ""film_thickness"": ""Varied, with specific example of 83 nm for 700 cycles"",
        ""film_density"": ""2.6 ± 0.1 g/cm³ at 25°C to 3.0 ± 0.1 g/cm³ at 200°C and higher"",
        ""surface_roughness"": ""-"",
        ""refractive_index"": ""1.64 ± 0.02 for films deposited at temperatures higher than 100°C""
    },
    ""process_characteristics"": {
        ""self_limiting_behavior"": ""Yes, evidenced by saturation behavior of the oxidation step"",
        ""nucleation_behavior"": ""-"",
        ""growth_per_cycle"": ""1.7 Å/cycle at 25°C to 1.0 Å/cycle at 300°C for remote plasma ALD; 1.0 Å/cycle at 200°C for thermal ALD""
    },
    ""safety"": ""-"",
    ""stability"": ""-"",
    ""reproducibility"": ""-"",
    ""precursor_consumption"": ""-"",
    ""device_performance"": ""High dielectric constants of 7.8 (as-deposited) and 8.9 (forming gas annealed) for remote plasma deposited films"",
    ""extra_properties"": {
        ""electrical_properties"": ""Breakdown voltage of 9.7 ± 0.5 MV/cm for as-deposited films and 8.4 ± 0.5 MV/cm for postdeposition annealed films"",
        ""film_composition"": ""Stoichiometric with low C (1 atom %) and H (3 atom %) contents at 200°C and higher; oxygen-rich with higher H-content at lower temperatures""
    }
}"
25,Al2O3,AlMe3,H2O,,,10.1063/1.2828338,R732637,Atomic-layer-deposited nanostructures for graphene-based nanoelectronics,"{
    ""process_parameters"": {
        ""reactants"": [
            ""AlMe3, H2O""
        ],
        ""temperature_range"": ""200-300 °C"",
        ""pressure_range"": ""2-6 Torr""
    },
    ""film_properties"": {
        ""material"": ""Al2O3"",
        ""thickness_control"": ""1-35 nm ALD Al2O3 films were deposited"",
        ""uniformity"": ""-"",
        ""conformality"": ""-"",
        ""film_thickness"": ""1 nm after 10 cycles at 250 °C"",
        ""film_density"": ""-"",
        ""surface_roughness"": ""0.04 nm rms roughness"",
        ""refractive_index"": ""-""
    },
    ""process_characteristics"": {
        ""self_limiting_behavior"": ""The key feature of the ALD methods is the saturation of all the reaction and purging steps, which makes film growth self-limiting on the surface."",
        ""nucleation_behavior"": ""Nucleation occurs at the step edges of graphene, forming nanoribbons."",
        ""growth_per_cycle"": ""0.1 nm/cycle""
    },
    ""safety"": ""-"",
    ""stability"": ""-"",
    ""reproducibility"": ""-"",
    ""precursor_consumption"": ""-"",
    ""device_performance"": ""-"",
    ""extra_properties"": {
        ""nanoribbon_dimensions"": ""5-200 nm in width and 50 µm in length"",
        ""growth_behavior_on_graphene"": ""No Al2O3 films are grown on graphene surface; growth occurs only at step edges."",
        ""lateral_growth_rate"": ""Temperature dependent; 50% larger at 200 °C compared to 250 °C"",
        ""vertical_growth_rate"": ""0.1 nm/cycle independent of growth temperature""
    }
}"
25,Al2O3,AlMe3,H2O,,,10.1063/1.3115144,R732640,A hybrid encapsulation method for organic electronics,"{
    ""process_parameters"": {
        ""reactants"": [
            ""AlMe3, H2O""
        ],
        ""temperature_range"": ""110 °C"",
        ""pressure_range"": ""-""
    },
    ""film_properties"": {
        ""material"": ""Al2O3"",
        ""thickness_control"": ""Deposition rate of 0.5 nm/min"",
        ""uniformity"": ""-"",
        ""conformality"": ""Smooth, conformal, and pinhole-free films"",
        ""film_thickness"": ""10-50 nm"",
        ""film_density"": ""-"",
        ""surface_roughness"": ""-"",
        ""refractive_index"": ""-""
    },
    ""process_characteristics"": {
        ""self_limiting_behavior"": ""-"",
        ""nucleation_behavior"": ""-"",
        ""growth_per_cycle"": ""-""
    },
    ""safety"": ""-"",
    ""stability"": ""No increase in permeation rates during Ca corrosion tests for a minimum of 800 h"",
    ""reproducibility"": ""-"",
    ""precursor_consumption"": ""-"",
    ""device_performance"": ""Encapsulated pentacene/C60 solar cells showed no decrease in conversion efficiency after 5800 h of exposure to air"",
    ""extra_properties"": {
        ""effective_WVTR"": ""2.1 x 10^-5 g/m^2 day"",
        ""deposition_system"": ""Savannah 100 ALD system by Cambridge NanoTech"",
        ""pulse_duration"": ""15 ms for both trimethylaluminum and water"",
        ""purge_duration"": ""5 s between pulses"",
        ""barrier_performance"": ""Effective WVTR values of 2.1 x 10^-5 and 3.2 x 10^-5 g/m^2 day for SiOx/Al2O3/parylene and SiNx/Al2O3/parylene barrier films respectively"",
        ""additional_tests"": ""Ca corrosion tests with Al2O3 100 nm/parylene 1 µm films and SiOx 100 nm/parylene 1 µm yielded effective WVTR values of 10.3 x 10^-4 and 40.2 x 10^-2 g/m^2 day respectively"",
        ""processing_time"": ""Decreased by a factor of 5 when compared to multilayer structure consisting of SiOx/parylene with similar effective WVTR values""
    }
}"
25,Al2O3,AlMe3,H2O,,,10.1149/1.3076143,R732643,Thermal and Plasma Enhanced Atomic Layer Deposition of Al[sub 2]O[sub 3] on GaAs Substrates,"{
    ""process_parameters"": {
        ""reactants"": [
            ""AlMe3, H2O""
        ],
        ""temperature_range"": ""300°C"",
        ""pressure_range"": ""1 Torr (thermal ALD), 15 mTorr (PE ALD)""
    },
    ""film_properties"": {
        ""material"": ""Al2O3"",
        ""thickness_control"": ""In situ spectroscopic ellipsometry (SE) and ex situ SE used to monitor growth"",
        ""uniformity"": ""-"",
        ""conformality"": ""-"",
        ""film_thickness"": ""10 nm (100 cycles)"",
        ""film_density"": ""-"",
        ""surface_roughness"": ""Good roughness values, slightly higher for HCl-cleaned sample with thermally deposited Al2O3"",
        ""refractive_index"": ""-""
    },
    ""process_characteristics"": {
        ""self_limiting_behavior"": ""No inhibition observed for PE ALD; minor inhibition for thermal ALD on HCl-cleaned GaAs substrate"",
        ""nucleation_behavior"": ""NH4)2S treatment most effective in removing native oxides; HCl clean also effective"",
        ""growth_per_cycle"": ""0.11 nm (PE ALD), 0.09 nm (thermal ALD)""
    },
    ""safety"": ""-"",
    ""stability"": ""No change in As oxides after a week for thermally grown ALD layers"",
    ""reproducibility"": ""-"",
    ""precursor_consumption"": ""-"",
    ""device_performance"": ""Thermally deposited ALD layers exhibited better electrical characteristics based on capacitance measurements"",
    ""extra_properties"": {
        ""Interfacial layer thickness"": ""1.92 nm (PE ALD, HCl), 1.8 nm (PE ALD, NH4)2S), 1.06 nm (thermal ALD, HCl), 1.55 nm (thermal ALD, uncleaned)"",
        ""Contamination at interface"": ""Si, C, CN, S, Cl, F, Br, Mg, Mn, Ca, K, Na detected; PE ALD reduces contamination more effectively""
    }
}"
25,Al2O3,AlMe3,H2O,,,10.1063/1.3399776,R732646,Origin and passivation of fixed charge in atomic layer deposited aluminum oxide gate insulators on chemically treated InGaAs substrates,"{
    ""process_parameters"": {
        ""reactants"": [
            ""AlMe3, H2O""
        ],
        ""temperature_range"": ""270 °C"",
        ""pressure_range"": ""-""
    },
    ""film_properties"": {
        ""material"": ""Al2O3"",
        ""thickness_control"": ""Film thicknesses were determined by ellipsometry, calibrated by cross-sectional transmission electron microscopy."",
        ""uniformity"": ""-"",
        ""conformality"": ""-"",
        ""film_thickness"": ""2.4–16 nm"",
        ""film_density"": ""-"",
        ""surface_roughness"": ""-"",
        ""refractive_index"": ""-""
    },
    ""process_characteristics"": {
        ""self_limiting_behavior"": ""-"",
        ""nucleation_behavior"": ""-"",
        ""growth_per_cycle"": ""-""
    },
    ""safety"": ""-"",
    ""stability"": ""-"",
    ""reproducibility"": ""-"",
    ""precursor_consumption"": ""-"",
    ""device_performance"": ""-"",
    ""extra_properties"": {
        ""fixed_charge"": ""Presence of positive bulk fixed charge and negative interfacial fixed charge within ALD-Al2O3."",
        ""passivation"": ""Hydrogen passivation neutralizes fixed charge; forming gas anneal removed most of the fixed charge."",
        ""dielectric_constant"": ""8.2 for as-deposited films, 6.8 after forming gas anneal."",
        ""capacitance-voltage_measurements"": ""Used to determine the presence of fixed charge and the effect of forming gas anneal."",
        ""first-principles_calculations"": ""Predicted passivation of O and Al dangling bonds, confirmed experimentally."",
        ""stoichiometry_variation"": ""Local variation in aluminum:oxygen stoichiometry affects fixed charge distribution.""
    }
}"
25,Al2O3,AlMe3,H2O,,,10.1149/1.3428705,R732608,Low Temperature Plasma-Enhanced Atomic Layer Deposition of Metal Oxide Thin Films,"{
    ""process_parameters"": {
        ""reactants"": [
            ""AlMe3, H2O""
        ],
        ""temperature_range"": ""25-400°C"",
        ""pressure_range"": ""1 mTorr (OpAL), 10^-3 mTorr (ALD-I and FlexAL), 100-1000 mTorr (OpAL), 7.5-100 mTorr (ALD-I and FlexAL)""
    },
    ""film_properties"": {
        ""material"": ""Al2O3"",
        ""thickness_control"": ""In situ spectroscopic ellipsometry (SE) was used to monitor film growth."",
        ""uniformity"": ""-"",
        ""conformality"": ""-"",
        ""film_thickness"": ""0.17 nm/cycle at 25°C to 0.11 nm/cycle at 300°C for plasma-enhanced process"",
        ""film_density"": ""3.0 g/cm³ at ≥200°C, decreasing to 2.6 g/cm³ at 25°C"",
        ""surface_roughness"": ""-"",
        ""refractive_index"": ""-""
    },
    ""process_characteristics"": {
        ""self_limiting_behavior"": ""Yes, demonstrated by the linear growth per cycle."",
        ""nucleation_behavior"": ""No significant nucleation delay observed."",
        ""growth_per_cycle"": ""0.17 nm/cycle at 25°C to 0.11 nm/cycle at 300°C for plasma-enhanced process""
    },
    ""safety"": ""-"",
    ""stability"": ""-"",
    ""reproducibility"": ""-"",
    ""precursor_consumption"": ""Post-plasma purge times required were significantly lower than those required to purge water from the system in the thermal process."",
    ""device_performance"": ""-"",
    ""extra_properties"": {
        ""Comparison with thermal ALD"": ""Plasma-enhanced ALD showed higher growth per cycle at low temperatures compared to thermal processes."",
        ""Impurity content"": ""Films were over-stoichiometric at deposition temperatures below 200°C due to incorporation of hydroxyl groups."",
        ""Carbon content"": ""Below RBS detection limit (1 atom %)."",
        ""Hydrogen content"": ""Decreased with increasing substrate temperature.""
    }
}"
25,Al2O3,AlMe3,H2O,,,10.1063/1.3505311,R732649,Very low surface recombination velocities on p- and n-type c-Si by ultrafast spatial atomic layer deposition of aluminum oxide,"{
    ""process_parameters"": {
        ""reactants"": [
            ""AlMe3, H2O""
        ],
        ""temperature_range"": ""300 to 425 °C"",
        ""pressure_range"": ""-""
    },
    ""film_properties"": {
        ""material"": ""Al2O3"",
        ""thickness_control"": ""Film thickness scales linearly with the number of reactor head rotations, corroborating an ALD process at a growth per cycle of 0.12 nm/cycle."",
        ""uniformity"": ""-"",
        ""conformality"": ""Highly conformal coatings with very low pinhole densities."",
        ""film_thickness"": ""15 nm"",
        ""film_density"": ""-"",
        ""surface_roughness"": ""-"",
        ""refractive_index"": ""-""
    },
    ""process_characteristics"": {
        ""self_limiting_behavior"": ""The ALD process is divided into two self-limiting half-reactions, leading to a saturation of the growth surface by exactly one monolayer of precursor molecules during each half-reaction."",
        ""nucleation_behavior"": ""-"",
        ""growth_per_cycle"": ""0.12 nm/cycle""
    },
    ""safety"": ""-"",
    ""stability"": ""Excellent thermal stability of the passivation quality."",
    ""reproducibility"": ""-"",
    ""precursor_consumption"": ""-"",
    ""device_performance"": ""Effective surface recombination velocities of 6.5 cm/s on p-type c-Si and 8.1 cm/s on n-type c-Si."",
    ""extra_properties"": {
        ""surface_recombination_velocity"": ""6.5 cm/s on p-type and 8.1 cm/s on n-type crystalline silicon wafers"",
        ""deposition_rate"": ""70 nm/min"",
        ""fixed_charge_density"": ""Qf = -4 × 10^12 cm^-2"",
        ""interface_state_density"": ""Dit of 10^10–10^12 eV^-1 cm^-2"",
        ""annealing_conditions"": ""Postdeposition anneal in nitrogen atmosphere, with temperatures ranging from 300 to 425 °C"",
        ""firing_conditions"": ""Firing in an industrial conveyor belt furnace at a belt speed of 5.9 m/min and a set peak temperature of 920 °C, corresponding to an actual peak temperature of about 800 °C and a dwell time of 6 s above 600 °C""
    }
}"
29,Al2O3,AlMe3,O2 plasma,,,10.1149/1.2737629,R732634,Plasma and Thermal ALD of Al[sub 2]O[sub 3] in a Commercial 200 mm ALD Reactor,"{
    ""process_parameters"": {
        ""reactants"": [
            ""AlMe3, O2 plasma""
        ],
        ""temperature_range"": ""25°C to 300°C"",
        ""pressure_range"": ""15 mTorr""
    },
    ""film_properties"": {
        ""material"": ""Al2O3"",
        ""thickness_control"": ""In situ spectroscopic ellipsometry (SE) measurements"",
        ""uniformity"": ""Nonuniformities of less than ±2% over 200 mm diameter substrates"",
        ""conformality"": ""Excellent conformality in macropores with an aspect ratio of 8:1"",
        ""film_thickness"": ""Varied, with specific example of 83 nm measured"",
        ""film_density"": ""2.6 ± 0.1 g/cm³ at 25°C to 3.0 ± 0.1 g/cm³ at 300°C"",
        ""surface_roughness"": ""-"",
        ""refractive_index"": ""1.64 ± 0.02 for films deposited at temperatures higher than 100°C""
    },
    ""process_characteristics"": {
        ""self_limiting_behavior"": ""Yes, evidenced by saturation behavior of the oxidation step"",
        ""nucleation_behavior"": ""-"",
        ""growth_per_cycle"": ""1.7 Å/cycle at 25°C to 1.0 Å/cycle at 300°C for remote plasma ALD; 1.0 Å/cycle at 200°C for thermal ALD""
    },
    ""safety"": ""-"",
    ""stability"": ""-"",
    ""reproducibility"": ""-"",
    ""precursor_consumption"": ""-"",
    ""device_performance"": ""High dielectric constants of 7.8 (as-deposited) and 8.9 (forming gas annealed)"",
    ""extra_properties"": {
        ""electrical_properties"": ""Breakdown voltage of 9.7 ± 0.5 MV/cm for as-deposited films and 8.4 ± 0.5 MV/cm for annealed films"",
        ""film_composition"": ""Stoichiometric with O/Al ratio of 1.5 at temperatures ≥ 200°C; oxygen-rich at lower temperatures"",
        ""H_content"": ""1 atom % at 300°C to over 15 atom % at 25°C"",
        ""C_content"": ""Below 1 atom % except for 5 atom % at 25°C with standard plasma exposure""
    }
}"
29,Al2O3,AlMe3,O2 plasma,,,10.1149/1.3076143,R732643,Thermal and Plasma Enhanced Atomic Layer Deposition of Al[sub 2]O[sub 3] on GaAs Substrates,"{
    ""process_parameters"": {
        ""reactants"": [
            ""AlMe3, O2 plasma""
        ],
        ""temperature_range"": ""300°C"",
        ""pressure_range"": ""1 Torr (thermal ALD), 15 mTorr (PE ALD)""
    },
    ""film_properties"": {
        ""material"": ""Al2O3"",
        ""thickness_control"": ""Ellipsometry and total X-ray reflection fluorescence were used to study the growth of the ALD layers."",
        ""uniformity"": ""-"",
        ""conformality"": ""-"",
        ""film_thickness"": ""10 nm (100 cycles)"",
        ""film_density"": ""-"",
        ""surface_roughness"": ""Good roughness values, slightly higher for HCl-cleaned sample with thermally deposited Al2O3"",
        ""refractive_index"": ""-""
    },
    ""process_characteristics"": {
        ""self_limiting_behavior"": ""No inhibition observed for PE ALD, slight inhibition for thermal ALD on HCl-cleaned GaAs substrate"",
        ""nucleation_behavior"": ""NH4)2S treatment most effective in removing native oxides, followed by HCl clean"",
        ""growth_per_cycle"": ""0.11 nm for PE ALD, 0.09 nm for thermal ALD""
    },
    ""safety"": ""-"",
    ""stability"": ""Thermal ALD layers showed no change in As oxides after one week, indicating stability"",
    ""reproducibility"": ""-"",
    ""precursor_consumption"": ""-"",
    ""device_performance"": ""Thermally deposited ALD layers exhibited better electrical characteristics based on capacitance measurements"",
    ""extra_properties"": {
        ""Interfacial Layer"": ""Thinner interfacial layer for thermal ALD, thicker for PE ALD"",
        ""Contamination"": ""PE ALD able to remove several contaminants from the interface due to the oxidizing power of the O2 plasma""
    }
}"
29,Al2O3,AlMe3,O2 plasma,,,10.1149/1.3428705,R732608,Low Temperature Plasma-Enhanced Atomic Layer Deposition of Metal Oxide Thin Films,"{
    ""process_parameters"": {
        ""reactants"": [
            ""AlMe3, O2 plasma""
        ],
        ""temperature_range"": ""25-400°C"",
        ""pressure_range"": ""1 mTorr (OpAL), 10^-3 mTorr (ALD-I and FlexAL), 100-1000 mTorr (OpAL), 7.5-100 mTorr (ALD-I and FlexAL)""
    },
    ""film_properties"": {
        ""material"": ""Al2O3"",
        ""thickness_control"": ""In situ spectroscopic ellipsometry (SE)"",
        ""uniformity"": ""-"",
        ""conformality"": ""-"",
        ""film_thickness"": ""0.17 nm/cycle at 25°C to 0.11 nm/cycle at 300°C"",
        ""film_density"": ""3.0 g/cm³ at ≥200°C, 2.6 g/cm³ at 25°C"",
        ""surface_roughness"": ""-"",
        ""refractive_index"": ""-""
    },
    ""process_characteristics"": {
        ""self_limiting_behavior"": ""Yes, demonstrated by linear growth per cycle"",
        ""nucleation_behavior"": ""No significant nucleation delay observed"",
