Repository: jd-coderepos/awases-ald

## Add Contributions to Papers

In Step 1, we imported a collection of papers from the [Atomic Limits ALD Database](https://www.atomiclimits.com/alddatabase/) to the ORKG with their metadata. Step 2 involves bulk uploading structured contributions to each paper.

### Overview

The main purpose of this repository is to streamline the process on extracting detailed ALD process knowledge from the full texts of the imported papers and integrating this information into the ORKG. This creates a rich, structured database that enhances the utility of the ORKG for academic and industrial research.

File: step 2/data/backup/6-gpt-annotations.csv (part 2 of 10)
process_id,process_material,process_reactanta,process_reactantb,process_reactantc,process_reactantd,reference_doi,paper_id,paper_title,extracted_info
        ""growth_per_cycle"": ""0.17 nm/cycle at 25°C to 0.11 nm/cycle at 300°C""
    },
    ""safety"": ""-"",
    ""stability"": ""-"",
    ""reproducibility"": ""-"",
    ""precursor_consumption"": ""-"",
    ""device_performance"": ""-"",
    ""extra_properties"": {
        ""Additional property 1"": ""Film composition determined by Rutherford backscattering spectroscopy (RBS)"",
        ""Additional property 2"": ""Hydrogen content decreases with increasing substrate temperature"",
        ""Additional property 3"": ""Carbon content below RBS detection limit (1 atom %)""
    }
}"
29,Al2O3,AlMe3,O2 plasma,,,10.1063/1.2240736,R732652,Ultralow surface recombination of c-Si substrates passivated by plasma-assisted atomic layer deposited Al2O3,"{
    ""process_parameters"": {
        ""reactants"": [
            ""AlMe3, O2 plasma""
        ],
        ""temperature_range"": ""200 °C"",
        ""pressure_range"": ""-""
    },
    ""film_properties"": {
        ""material"": ""Al2O3"",
        ""thickness_control"": ""Monitored by in situ spectroscopic ellipsometry"",
        ""uniformity"": ""-"",
        ""conformality"": ""-"",
        ""film_thickness"": ""7-30 nm"",
        ""film_density"": ""-"",
        ""surface_roughness"": ""-"",
        ""refractive_index"": ""1.65""
    },
    ""process_characteristics"": {
        ""self_limiting_behavior"": ""-"",
        ""nucleation_behavior"": ""-"",
        ""growth_per_cycle"": ""1.2 Å per cycle""
    },
    ""safety"": ""-"",
    ""stability"": ""Amorphous composition confirmed by HR-TEM"",
    ""reproducibility"": ""-"",
    ""precursor_consumption"": ""-"",
    ""device_performance"": ""Effective surface recombination velocities of 2 and 13 cm/s on low resistivity n- and p-type c-Si, respectively"",
    ""extra_properties"": {
        ""Effective lifetime"": ""Up to 1.2 ms for p-type and 6.6 ms for n-type substrates"",
        ""Postdeposition annealing"": ""425 °C in N2 environment for 30 min"",
        ""Built-in charge"": ""Negative charge of 10^13 cm^-2""
    }
}"
29,Al2O3,AlMe3,O2 plasma,,,10.1063/1.2357886,R732655,<i>In situ</i> reaction mechanism studies of plasma-assisted atomic layer deposition of Al2O3,"{
    ""process_parameters"": {
        ""reactants"": [
            ""AlMe3, O2 plasma""
        ],
        ""temperature_range"": ""70 °C"",
        ""pressure_range"": ""10 mTorr""
    },
    ""film_properties"": {
        ""material"": ""Al2O3"",
        ""thickness_control"": ""-"",
        ""uniformity"": ""-"",
        ""conformality"": ""-"",
        ""film_thickness"": ""1.7 Å/cycle"",
        ""film_density"": ""-"",
        ""surface_roughness"": ""-"",
        ""refractive_index"": ""-""
    },
    ""process_characteristics"": {
        ""self_limiting_behavior"": ""-"",
        ""nucleation_behavior"": ""-"",
        ""growth_per_cycle"": ""54 ng cm−2/cycle""
    },
    ""safety"": ""-"",
    ""stability"": ""-"",
    ""reproducibility"": ""-"",
    ""precursor_consumption"": ""-"",
    ""device_performance"": ""-"",
    ""extra_properties"": {
        ""reaction_mechanism"": ""O radicals drive combustionlike reactions to remove -CH3 groups; H2O generated in plasma also contributes to -CH3 removal"",
        ""diagnostic_methods"": ""Quartz crystal microbalance (QCM), mass spectrometry (QMS), optical emission spectroscopy (OES)"",
        ""plasma_power"": ""100 W"",
        ""plasma_pulse_duration"": ""2 s"",
        ""mass_change_observation"": ""Sharp increase in mass during AlMe3 pulsing, followed by a large negative spike and recovery during plasma exposure"",
        ""reaction_products"": ""CH4, CO, CO2, H2O"",
        ""emission_spectrum"": ""Broadband emission from CO, atomic hydrogen (H), and O radicals""
    }
}"
29,Al2O3,AlMe3,O2 plasma,,,10.1063/1.2940598,R732658,Surface chemistry of plasma-assisted atomic layer deposition of Al2O3 studied by infrared spectroscopy,"{
    ""process_parameters"": {
        ""reactants"": [
            ""AlMe3, O2 plasma""
        ],
        ""temperature_range"": ""25-150 °C"",
        ""pressure_range"": ""-""
    },
    ""film_properties"": {
        ""material"": ""Al2O3"",
        ""thickness_control"": ""-"",
        ""uniformity"": ""-"",
        ""conformality"": ""-"",
        ""film_thickness"": ""-"",
        ""film_density"": ""3.0 g/cm³"",
        ""surface_roughness"": ""-"",
        ""refractive_index"": ""-""
    },
    ""process_characteristics"": {
        ""self_limiting_behavior"": ""-"",
        ""nucleation_behavior"": ""-"",
        ""growth_per_cycle"": ""Varies with temperature; decreases with increasing temperature above 100 °C""
    },
    ""safety"": ""-"",
    ""stability"": ""-"",
    ""reproducibility"": ""-"",
    ""precursor_consumption"": ""-"",
    ""device_performance"": ""-"",
    ""extra_properties"": {
        ""surface_groups"": ""CH3 and OH"",
        ""impurities"": ""C-related impurities at lower temperatures"",
        ""plasma_exposure_time"": ""Longer plasma exposure reduces impurities"",
        ""combustionlike_reactions"": ""CO, CO2, and H2O formed during O2 plasma half-cycle"",
        ""bifunctional_adsorption"": ""More pronounced at lower temperatures""
    }
}"
29,Al2O3,AlMe3,O2 plasma,,,10.1063/1.2924406,R732661,Reaction mechanisms during plasma-assisted atomic layer deposition of metal oxides: A case study for Al2O3,"{
    ""process_parameters"": {
        ""reactants"": [
            ""AlMe3, O2 plasma""
        ],
        ""temperature_range"": ""70 °C and 200 °C"",
        ""pressure_range"": ""7.5 mTorr""
    },
    ""film_properties"": {
        ""material"": ""Al2O3"",
        ""thickness_control"": ""In situ spectroscopic ellipsometry and quartz crystal microbalance"",
        ""uniformity"": ""-"",
        ""conformality"": ""-"",
        ""film_thickness"": ""1.66 Å/cycle at 70 °C and 1.27 Å/cycle at 200 °C"",
        ""film_density"": ""-"",
        ""surface_roughness"": ""-"",
        ""refractive_index"": ""1.60 to 1.65 at 2 eV""
    },
    ""process_characteristics"": {
        ""self_limiting_behavior"": ""Saturation of AlCH33 adsorption reactions"",
        ""nucleation_behavior"": ""-"",
        ""growth_per_cycle"": ""1.66 Å/cycle at 70 °C and 1.27 Å/cycle at 200 °C""
    },
    ""safety"": ""-"",
    ""stability"": ""-"",
    ""reproducibility"": ""-"",
    ""precursor_consumption"": ""Saturated growth for more than six AlCH33 exposures per cycle"",
    ""device_performance"": ""-"",
    ""extra_properties"": {
        ""reaction_mechanisms"": ""AlCH33 predominantly binds bifunctionally to the surface at 70 °C, releasing CH4 during precursor dosing and producing H2O, CO2, and CO during plasma exposure"",
        ""diagnostics_used"": ""Spectroscopic ellipsometry, quartz crystal microbalance, mass spectrometry, optical emission spectroscopy"",
        ""plasma_artifact"": ""Negative spike in QCM signal during plasma exposure attributed to plasma artifact"",
        ""gas_phase_diagnostics"": ""OES and QMS used to determine saturation conditions and reaction products"",
        ""secondary_reaction_pathway"": ""Secondary thermal ALD-like reaction by H2O produced at the surface""
    }
}"
29,Al2O3,AlMe3,O2 plasma,,,10.1063/1.2963707,R732664,Silicon surface passivation by atomic layer deposited Al2O3,"{
    ""process_parameters"": {
        ""reactants"": [
            ""AlMe3, O2 plasma""
        ],
        ""temperature_range"": ""200-300 °C"",
        ""pressure_range"": ""-""
    },
    ""film_properties"": {
        ""material"": ""Al2O3"",
        ""thickness_control"": ""Thickness scales linearly with the number of ALD cycles; growth per cycle (GPC) of 0.13 nm/cycle for plasma-assisted ALD and 0.10 nm/cycle for thermal ALD"",
        ""uniformity"": ""Good thickness uniformity; thickness decreases from 79.8 nm in the middle to 78.6 nm at 1 cm from the edge of a 200 mm wafer"",
        ""conformality"": ""Excellent conformality on high aspect ratio structures with an aspect ratio of 8"",
        ""film_thickness"": ""7-30 nm"",
        ""film_density"": ""-"",
        ""surface_roughness"": ""-"",
        ""refractive_index"": ""1.60-1.65 at 2 eV""
    },
    ""process_characteristics"": {
        ""self_limiting_behavior"": ""Deposition is controlled at the atomic level by self-limiting surface reactions"",
        ""nucleation_behavior"": ""-"",
        ""growth_per_cycle"": ""0.13 nm/cycle for plasma-assisted ALD, 0.10 nm/cycle for thermal ALD""
    },
    ""safety"": ""-"",
    ""stability"": ""-"",
    ""reproducibility"": ""-"",
    ""precursor_consumption"": ""-"",
    ""device_performance"": ""Effective surface recombination velocities of 2 and 6 cm/s on 1.9 Ω cm n-type and 2.0 Ω cm p-type c-Si, respectively; below 1 cm/s for nearly intrinsic c-Si"",
    ""extra_properties"": {
        ""Effective surface recombination velocity"": ""2 and 6 cm/s on 1.9 Ω cm n-type and 2.0 Ω cm p-type c-Si, respectively; below 1 cm/s for nearly intrinsic c-Si"",
        ""Negative fixed charge density"": ""High density detected, impacts surface passivation"",
        ""Comparison with other ALD methods"": ""Brief comparison between thermal and plasma-assisted ALD Al2O3 films"",
        ""Measurement techniques"": ""Photoconductance, photoluminescence, and infrared emission used to determine surface passivation"",
        ""Carrier wafer usage"": ""Necessary to protect the uncoated rear side of the c-Si wafer during deposition in the FlexAL reactor""
    }
}"
29,Al2O3,AlMe3,O2 plasma,,,10.1063/1.3267299,R732667,Plasma-assisted atomic layer deposition of TiN/Al2O3 stacks for metal-oxide-semiconductor capacitor applications,"{
    ""process_parameters"": {
        ""reactants"": [
            ""AlMe3, O2 plasma""
        ],
        ""temperature_range"": ""350-400 °C"",
        ""pressure_range"": ""15-80 mTorr""
    },
    ""film_properties"": {
        ""material"": ""Al2O3"",
        ""thickness_control"": ""In situ spectroscopic ellipsometry (SE) and high-resolution transmission electron microscopy (HR-TEM)"",
        ""uniformity"": ""High uniformity"",
        ""conformality"": ""-"",
        ""film_thickness"": ""10, 20, 40 nm"",
        ""film_density"": ""3.0 ± 0.1 g/cm³"",
        ""surface_roughness"": ""-"",
        ""refractive_index"": ""-""
    },
    ""process_characteristics"": {
        ""self_limiting_behavior"": ""-"",
        ""nucleation_behavior"": ""-"",
        ""growth_per_cycle"": ""Decreases with increasing temperature, consistent trend over 1 year""
    },
    ""safety"": ""-"",
    ""stability"": ""No postdeposition annealing applied, stable at 400 °C"",
    ""reproducibility"": ""Good reproducibility over more than 1 year"",
    ""precursor_consumption"": ""-"",
    ""device_performance"": ""Low leakage current densities (1 nA/cm²), good Fowler-Nordheim tunneling, barrier height of 3.3 eV, dielectric constant k of 8.7 ± 0.1, low C-V hysteresis, high breakdown electric field (7.5 MV/cm)"",
    ""extra_properties"": {
        ""negative_fixed_charge_density"": ""9.6 ± 0.2 x 10¹² cm⁻²"",
        ""interfacial SiOx layer thickness"": ""1.4 ± 0.4 nm"",
        ""resistivity of TiN"": ""230-275 µΩ·cm"",
        ""effective k value"": ""7.0-8.7"",
        ""breakdown electric field"": ""7.4-7.8 MV/cm"",
        ""lifetime criterion"": ""10 years at 3-4 MV/cm""
    }
}"
29,Al2O3,AlMe3,O2 plasma,,,10.1116/1.3256227,R732624,"Optical emission spectroscopy as a tool for studying, optimizing, and monitoring plasma-assisted atomic layer deposition processes","{
    ""process_parameters"": {
        ""reactants"": [
            ""AlMe3, O2 plasma""
        ],
        ""temperature_range"": ""-"",
        ""pressure_range"": ""7.5-15 mTorr""
    },
    ""film_properties"": {
        ""material"": ""Al2O3"",
        ""thickness_control"": ""-"",
        ""uniformity"": ""-"",
        ""conformality"": ""-"",
        ""film_thickness"": ""-"",
        ""film_density"": ""-"",
        ""surface_roughness"": ""-"",
        ""refractive_index"": ""-""
    },
    ""process_characteristics"": {
        ""self_limiting_behavior"": ""Time-resolved measurements reveal information about the amount of precursor dosing and length of plasma exposure needed to saturate the self-limiting half reactions."",
        ""nucleation_behavior"": ""-"",
        ""growth_per_cycle"": ""-""
    },
    ""safety"": ""-"",
    ""stability"": ""-"",
    ""reproducibility"": ""-"",
    ""precursor_consumption"": ""Time-resolved OES can reveal information about the saturation of the two half reactions, it is also possible to optimize half reaction times by OES. This is helpful to decrease precursor consumption and to increase wafer throughput."",
    ""device_performance"": ""-"",
    ""extra_properties"": {
        ""OES as a monitoring tool"": ""OES can be used as an easy-to-implement process monitoring tool for plasma-assisted ALD processes on production equipment; for example, to monitor reactor wall conditions or to detect process faults in real time."",
        ""Emission lines for plasma species"": ""Emission lines for O2+ (559.75 nm), O radicals (777.19 nm), and OH (308.9 nm) were identified."",
        ""Reaction products"": ""Emission lines for CO (519.82 nm), CN (388.34 nm), and H (656.28 nm) were identified as reaction products during the plasma-assisted ALD process."",
        ""Plasma conditions"": ""Plasma conditions typically employed are plasma powers within the range of 100-400 W, gas flows of 30-60 sccm.""
    }
}"
48,Al2O3,Al(NEt2)3,H2O,,,10.1016/j.matlet.2007.04.009,R732605,"Tris(dialkylamino)aluminums: Syntheses, characterization, volatility comparison and atomic layer deposition of alumina thin films","{
    ""process_parameters"": {
        ""reactants"": [
            ""Al(NEt2)3, H2O""
        ],
        ""temperature_range"": ""Up to 325 °C"",
        ""pressure_range"": ""100 mTorr to 240 mTorr""
    },
    ""film_properties"": {
        ""material"": ""Al2O3"",
        ""thickness_control"": ""Thickness versus number of cycles was linear from 100 Å to 220 Å with an incubation period of 13 Å before growth stabilized at 0.73 Å/cycle"",
        ""uniformity"": ""Uniform surfaces with RMS roughnesses of 5 Å"",
        ""conformality"": ""-"",
        ""film_thickness"": ""211 Å and 157 Å"",
        ""film_density"": ""-"",
        ""surface_roughness"": ""RMS roughness of 5 Å"",
        ""refractive_index"": ""-""
    },
    ""process_characteristics"": {
        ""self_limiting_behavior"": ""Self-limiting growth film thickness was monitored as a function of seconds, and after 20 s found to be stable and linear"",
        ""nucleation_behavior"": ""-"",
        ""growth_per_cycle"": ""0.73 Å/cycle""
    },
    ""safety"": ""Non-pyrophoric alternatives to trimethylaluminum"",
    ""stability"": ""-"",
    ""reproducibility"": ""-"",
    ""precursor_consumption"": ""-"",
    ""device_performance"": ""-"",
    ""extra_properties"": {
        ""Precursor volatility"": ""Al(DIA)3 is one to two orders of magnitude more volatile than Al(DEA)3"",
        ""Film amorphous nature"": ""Films were amorphous by PXRD""
    }
}"
160,TiO2,TiCl4,H2O,,,10.1116/1.2359728,R732670,Area selective atomic layer deposition of titanium dioxide: Effect of precursor chemistry,"{
    ""process_parameters"": {
        ""reactants"": [
            ""TiCl4, H2O""
        ],
        ""temperature_range"": ""160 °C"",
        ""pressure_range"": ""1 Torr""
    },
    ""film_properties"": {
        ""material"": ""TiO2"",
        ""thickness_control"": ""Film thickness measured using spectroscopic ellipsometry and x-ray reflectivity"",
        ""uniformity"": ""-"",
        ""conformality"": ""-"",
        ""film_thickness"": ""35 nm after 500 ALD cycles"",
        ""film_density"": ""-"",
        ""surface_roughness"": ""-"",
        ""refractive_index"": ""2.10-2.20 for TiIP precursor, 2.15-2.30 for TiCl4 precursor""
    },
    ""process_characteristics"": {
        ""self_limiting_behavior"": ""Self-saturated reaction and growth of TiO2 films at precursor exposure times for Ti isopropoxide and water of at least 1.5 and 2.0 s, respectively at 160 °C"",
        ""nucleation_behavior"": ""No Ti detected on PMMA samples exposed only to Ti-isopropoxide pulses"",
        ""growth_per_cycle"": ""0.068 nm/cycle for TiIP precursor, 0.07 nm/cycle for TiCl4 precursor""
    },
    ""safety"": ""-"",
    ""stability"": ""-"",
    ""reproducibility"": ""-"",
    ""precursor_consumption"": ""-"",
    ""device_performance"": ""-"",
    ""extra_properties"": {
        ""masking_layer"": ""Polymethyl methacrylate (PMMA)"",
        ""alternative_precursor"": ""Titanium isopropoxide (TiIP)"",
        ""masking_layer_thickness"": ""Minimum 180 nm for TiCl4 process"",
        ""masking_layer_removal"": ""PMMA films after TiIP-H2O ALD were easily removed by rinsing in acetone or other solvents""
    }
}"
173,TiO2,Ti(OiPr)4,H2O,,,10.1116/1.2359728,R732670,Area selective atomic layer deposition of titanium dioxide: Effect of precursor chemistry,"{
    ""process_parameters"": {
        ""reactants"": [
            ""Ti(OiPr)4, H2O""
        ],
        ""temperature_range"": ""160 °C"",
        ""pressure_range"": ""1 Torr""
    },
    ""film_properties"": {
        ""material"": ""TiO2"",
        ""thickness_control"": ""Film thickness was measured using spectroscopic ellipsometry and x-ray reflectivity, with thicknesses generally agreeing to within ±0.2 nm."",
        ""uniformity"": ""Uniformity was assured by comparing peak intensity and composition at different locations using XPS."",
        ""conformality"": ""Conformality was demonstrated by the linear growth of film thickness with the number of ALD cycles."",
        ""film_thickness"": ""35 nm after 500 ALD cycles"",
        ""film_density"": ""Slightly less dense for Ti(OiPr)4 compared to TiCl4, inferred from refractive index measurements."",
        ""surface_roughness"": ""-"",
        ""refractive_index"": ""2.10-2.20 for Ti(OiPr)4 films, 2.15-2.30 for TiCl4 films""
    },
    ""process_characteristics"": {
        ""self_limiting_behavior"": ""Self-saturated reaction and growth of TiO2 films at precursor exposure times for Ti(OiPr)4 and H2O of at least 1.5 and 2.0 s, respectively."",
        ""nucleation_behavior"": ""No Ti detected on PMMA samples exposed only to Ti(OiPr)4 pulses, indicating no nucleation on PMMA."",
        ""growth_per_cycle"": ""0.068 nm/cycle for Ti(OiPr)4""
    },
    ""safety"": ""-"",
    ""stability"": ""-"",
    ""reproducibility"": ""-"",
    ""precursor_consumption"": ""-"",
    ""device_performance"": ""-"",
    ""extra_properties"": {
        ""masking layer"": ""PMMA films were used as masking layers."",
        ""precursor reactivity"": ""TiCl4 reacts with PMMA, while Ti(OiPr)4 does not."",
        ""masking layer removal"": ""PMMA films after Ti(OiPr)4-H2O ALD were easily removed by rinsing in acetone or other solvents.""
    }
}"
187,TiO2,Ti(NMe2)4,H2O,,,10.1149/1.2186427,R732673,Thermal and Plasma-Enhanced ALD of Ta and Ti Oxide Thin Films from Alkylamide Precursors,"{
    ""process_parameters"": {
        ""reactants"": [
            ""Ti(NMe2)4, H2O""
        ],
        ""temperature_range"": ""150-250°C"",
        ""pressure_range"": ""10 mTorr""
    },
    ""film_properties"": {
        ""material"": ""TiO2"",
        ""thickness_control"": ""Ellipsometry was used to measure thickness"",
        ""uniformity"": ""-"",
        ""conformality"": ""-"",
        ""film_thickness"": ""10 nm"",
        ""film_density"": ""-"",
        ""surface_roughness"": ""-"",
        ""refractive_index"": ""-""
    },
    ""process_characteristics"": {
        ""self_limiting_behavior"": ""Incomplete self-saturation observed for TiO2 ALD from TDMAT"",
        ""nucleation_behavior"": ""-"",
        ""growth_per_cycle"": ""2.1 Å/cycle for thermal ALD, 2.17 Å/cycle for PE-ALD""
    },
    ""safety"": ""-"",
    ""stability"": ""-"",
    ""reproducibility"": ""-"",
    ""precursor_consumption"": ""-"",
    ""device_performance"": ""Leakage current density of 5 x 10^-3 A/cm^2 for thermal ALD and 7 x 10^-4 A/cm^2 for PE-ALD"",
    ""extra_properties"": {
        ""Microstructure"": ""Amorphous up to 200°C, anatase phase at 250°C, rutile phase at 300°C"",
        ""Chemical composition"": ""Pure with small nitrogen content (1.5%) at 200°C"",
        ""Electrical properties"": ""Leakage current density of 5 x 10^-3 A/cm^2 for thermal ALD and 7 x 10^-4 A/cm^2 for PE-ALD""
    }
}"
310,ZnO,ZnEt2,H2O,,,10.1063/1.2745226,R732676,ZnO nanoparticle growth on single-walled carbon nanotubes by atomic layer deposition and a consequent lifetime elongation of nanotube field emission,"{
    ""process_parameters"": {
        ""reactants"": [
            ""ZnEt2, H2O""
        ],
        ""temperature_range"": ""200 °C"",
        ""pressure_range"": ""-""
    },
    ""film_properties"": {
        ""material"": ""ZnO"",
        ""thickness_control"": ""-"",
        ""uniformity"": ""-"",
        ""conformality"": ""Nonconformal growth attributed to defects and impurities"",
        ""film_thickness"": ""Nanoparticles smaller than 3 nm after 37 cycles, smaller than 5 nm after 200 cycles"",
        ""film_density"": ""-"",
        ""surface_roughness"": ""-"",
        ""refractive_index"": ""-""
    },
    ""process_characteristics"": {
        ""self_limiting_behavior"": ""Yes, ALD is described as a self-limiting growth process"",
        ""nucleation_behavior"": ""Growth initiated on defective sites or impurities"",
        ""growth_per_cycle"": ""-""
    },
    ""safety"": ""-"",
    ""stability"": ""Improved stability of field emission from SWNTs by 2.5 times"",
    ""reproducibility"": ""-"",
    ""precursor_consumption"": ""-"",
    ""device_performance"": ""Enhanced field emission lifetime of SWNTs with ZnO nanoparticles"",
    ""extra_properties"": {
        ""Field Emission Lifetime Improvement"": ""2.5 times longer"",
        ""Nanoparticle Size after 37 cycles"": ""Smaller than 3 nm"",
        ""Nanoparticle Size after 200 cycles"": ""Smaller than 5 nm"",
        ""Field Enhancement Factor"": ""Sample I: 12200, Sample II: 960"",
        ""Threshold Field Strength"": ""Sample I: 1.8x10^6 V/m, Sample II: 2.3x10^6 V/m""
    }
}"
472,Ru,RuCp2,O2,,,10.1557/JMR.2004.0426,R732614,Atomic layer deposition of noble metals: Exploration of the low limit of the deposition temperature,"{
    ""process_parameters"": {
        ""reactants"": [
            ""RuCp2, O2""
        ],
        ""temperature_range"": ""225-275 °C"",
        ""pressure_range"": ""10 mbar""
    },
    ""film_properties"": {
        ""material"": ""Ru"",
        ""thickness_control"": ""Growth rate increases linearly with temperature; 0.12 Å/cycle at 225 °C to 0.35 Å/cycle at 275 °C"",
        ""uniformity"": ""-"",
        ""conformality"": ""-"",
        ""film_thickness"": ""-"",
        ""film_density"": ""-"",
        ""surface_roughness"": ""RMS surface roughness of 0.8 nm at 200-250 °C, 1.2 nm at 300 °C"",
        ""refractive_index"": ""-""
    },
    ""process_characteristics"": {
        ""self_limiting_behavior"": ""No film growth on Al2O3 at temperatures lower than 275 °C"",
        ""nucleation_behavior"": ""Lower deposition temperatures on iridium seed layer than on Al2O3"",
        ""growth_per_cycle"": ""0.12 Å/cycle at 225 °C to 0.35 Å/cycle at 275 °C""
    },
    ""safety"": ""-"",
    ""stability"": ""-"",
    ""reproducibility"": ""-"",
    ""precursor_consumption"": ""-"",
    ""device_performance"": ""-"",
    ""extra_properties"": {
        ""crystal_orientation"": ""Films grown from RuCp2 at 225-250 °C were slightly (101) oriented, whereas films grown at 275 °C were randomly oriented"",
        ""impurity_content"": ""Films grown at 300 and 250 °C had hydrogen, carbon, and oxygen content of less than 0.3 at.% each. Film grown at 200 °C contained slightly more impurities, but less than 0.5 at.% each""
    }
}"
506,CdTe,Cd,Te,,,10.1103/PhysRevB.69.165303,R732679,Kinetic model of II-VI(001) semiconductor surfaces: Growth rates in atomic layer epitaxy,"{
    ""process_parameters"": {
        ""reactants"": [
            ""Cd, Te""
        ],
        ""temperature_range"": ""Low temperatures (below 570 K) to high temperatures (above 570 K)"",
        ""pressure_range"": ""-""
    },
    ""film_properties"": {
        ""material"": ""CdTe"",
        ""thickness_control"": ""Growth rate is limited to 0.5 layers per ALE cycle at high temperatures; at low temperatures, each cycle adds a complete layer of CdTe"",
        ""uniformity"": ""-"",
        ""conformality"": ""-"",
        ""film_thickness"": ""-"",
        ""film_density"": ""-"",
        ""surface_roughness"": ""-"",
        ""refractive_index"": ""-""
    },
    ""process_characteristics"": {
        ""self_limiting_behavior"": ""Self-regulation of atomic layer epitaxy (ALE) with two different regimes based on temperature"",
        ""nucleation_behavior"": ""-"",
        ""growth_per_cycle"": ""0.5 layers per ALE cycle at high temperatures; 1 layer per ALE cycle at low temperatures""
    },
    ""safety"": ""-"",
    ""stability"": ""-"",
    ""reproducibility"": ""-"",
    ""precursor_consumption"": ""-"",
    ""device_performance"": ""-"",
    ""extra_properties"": {
        ""Te dimerization"": ""Included in the model"",
        ""Excess Te"": ""Presence of excess Te in a reservoir of weakly bound atoms at the surface"",
        ""Surface reconstruction"": ""Cd-terminated surfaces show c(2x2) and 2x1 vacancy structures; Te-terminated surfaces show 2x1 arrangement of Te dimers"",
        ""Reservoir dynamics"": ""Reservoir occupation of Te* atoms is temperature dependent, with a characteristic temperature Tres above which the reservoir cannot be filled"",
        ""Activation energy for Te* sublimation"": ""Ea ~ 8.5 (in model units)""
    }
}"
601,HfO2,HfCl4,H2O,,,10.1063/1.2828338,R732637,Atomic-layer-deposited nanostructures for graphene-based nanoelectronics,"{
    ""process_parameters"": {
        ""reactants"": [
            ""HfCl4, H2O""
        ],
        ""temperature_range"": ""200-300 °C"",
        ""pressure_range"": ""2-6 Torr""
    },
    ""film_properties"": {
        ""material"": ""HfO2"",
        ""thickness_control"": ""Lateral growth rate is temperature dependent; vertical growth rate is 0.1 nm/cycle"",
        ""uniformity"": ""-"",
        ""conformality"": ""-"",
        ""film_thickness"": ""1-35 nm"",
        ""film_density"": ""-"",
        ""surface_roughness"": ""0.04 nm (rms)"",
        ""refractive_index"": ""-""
    },
    ""process_characteristics"": {
        ""self_limiting_behavior"": ""Yes, due to saturation of reaction and purging steps"",
        ""nucleation_behavior"": ""Nucleation occurs at step edges of graphene"",
        ""growth_per_cycle"": ""0.1 nm/cycle""
    },
    ""safety"": ""-"",
    ""stability"": ""-"",
    ""reproducibility"": ""-"",
    ""precursor_consumption"": ""-"",
    ""device_performance"": ""-"",
    ""extra_properties"": {
        ""AFM characterization"": ""Used to confirm surface roughness and step height"",
        ""SEM characterization"": ""Used to observe nanoribbons"",
        ""Nanoribbon dimensions"": ""5-200 nm in width, 50 µm in length"",
        ""Growth temperature effect"": ""Higher temperatures lead to rough and discontinuous films"",
        ""Graphene step edges"": ""Serve as nucleation sites for ALD process"",
        ""Lateral growth rate"": ""Temperature dependent, higher at lower temperatures""
    }
}"
601,HfO2,HfCl4,H2O,,,10.1063/1.2961003,R732682,S passivation of GaAs and band bending reduction upon atomic layer deposition of HfO2/Al2O3 nanolaminates,"{
    ""process_parameters"": {
        ""reactants"": [
            ""HfCl4, H2O""
        ],
        ""temperature_range"": ""300 °C"",
        ""pressure_range"": ""-""
    },
    ""film_properties"": {
        ""material"": ""HfO2"",
        ""thickness_control"": ""Nanolaminated structure with alternating layers of Al2O3 and HfO2"",
        ""uniformity"": ""-"",
        ""conformality"": ""-"",
        ""film_thickness"": ""1 nm for in-situ HfO2 films, 3 nm for ex-situ Al2O3/HfO2 nanolaminates"",
        ""film_density"": ""-"",
        ""surface_roughness"": ""-"",
        ""refractive_index"": ""-""
    },
    ""process_characteristics"": {
        ""self_limiting_behavior"": ""Self-cleaning effect observed for both NH4OH and NH42S treated surfaces"",
        ""nucleation_behavior"": ""HfO2 nucleation favored for NH4OH treated surface"",
        ""growth_per_cycle"": ""-""
    },
    ""safety"": ""-"",
    ""stability"": ""-"",
    ""reproducibility"": ""BE shift difference observed in four different samples"",
    ""precursor_consumption"": ""-"",
    ""device_performance"": ""-"",
    ""extra_properties"": {
        ""Band bending reduction"": ""0.11 ± 0.02 eV to higher energies for S-passivated surfaces"",
        ""Chemical bonding"": ""Oxygen chemical state in Al2O3/HfO2 nanolaminates is similar regardless of surface treatment or starting layer"",
        ""XPS analysis"": ""Used to study chemical bonding and band bending""
    }
}"
601,HfO2,HfCl4,H2O,,,10.1063/1.3021374,R732685,Energy barriers at interfaces of (100)GaAs with atomic layer deposited Al2O3 and HfO2,"{
    ""process_parameters"": {
        ""reactants"": [
            ""HfCl4, H2O""
        ],
        ""temperature_range"": ""300 °C"",
        ""pressure_range"": ""-""
    },
    ""film_properties"": {
        ""material"": ""HfO2"",
        ""thickness_control"": ""10 nm thick polycrystalline HfO2"",
        ""uniformity"": ""-"",
        ""conformality"": ""-"",
        ""film_thickness"": ""10 nm"",
        ""film_density"": ""-"",
        ""surface_roughness"": ""-"",
        ""refractive_index"": ""-""
    },
    ""process_characteristics"": {
        ""self_limiting_behavior"": ""-"",
        ""nucleation_behavior"": ""-"",
        ""growth_per_cycle"": ""-""
    },
    ""safety"": ""-"",
    ""stability"": ""-"",
    ""reproducibility"": ""-"",
    ""precursor_consumption"": ""-"",
    ""device_performance"": ""-"",
    ""extra_properties"": {
        ""Interlayer thickness (HfCl4 and H2O)"": ""0.9 nm (TEM), 0.6-0.9 nm (SE)"",
        ""Interlayer thickness (HfNCH324 and H2O)"": ""1.8 nm"",
        ""Bandgap of HfO2"": ""5.6 eV"",
        ""Conduction band offset (HfO2)"": ""1.9 eV"",
        ""Valence band offset (HfO2)"": ""2.0 eV"",
        ""Electron IPE threshold (HfO2)"": ""3.3 eV"",
        ""Hole IPE threshold (HfO2)"": ""3.8 eV""
    }
}"
601,HfO2,HfCl4,H2O,,,10.1063/1.3357283,R732688,Resistance switching in HfO2 metal-insulator-metal devices,"{
    ""process_parameters"": {
        ""reactants"": [
            ""HfCl4, H2O""
        ],
        ""temperature_range"": ""350 °C"",
        ""pressure_range"": ""1 Torr""
    },
    ""film_properties"": {
        ""material"": ""HfO2"",
        ""thickness_control"": ""-"",
        ""uniformity"": ""-"",
        ""conformality"": ""-"",
        ""film_thickness"": ""10 nm"",
        ""film_density"": ""-"",
        ""surface_roughness"": ""-"",
        ""refractive_index"": ""-""
    },
    ""process_characteristics"": {
        ""self_limiting_behavior"": ""-"",
        ""nucleation_behavior"": ""-"",
        ""growth_per_cycle"": ""-""
    },
    ""safety"": ""-"",
    ""stability"": ""Thermally unstable above 100 °C"",
    ""reproducibility"": ""Good reproducibility for Vset +4 V, but large dispersion for Vreset between 1.5 and 3.5 V"",
    ""precursor_consumption"": ""-"",
    ""device_performance"": ""Resistance switching in Au/HfO2/Pt or TiN devices, with ON and OFF states"",
    ""extra_properties"": {
        ""Bias modes"": ""Sweeping, quasistatic, and static constant voltage stress modes"",
        ""Instabilities"": ""Reported in several circumstances such as change in bias polarity, modification of the bottom electrode, and increase in temperature"",
        ""Switching kinetics"": ""Extracted using constant voltage stress mode"",
        ""Filamentary model"": ""Discussed along a filamentary model which implies oxygen vacancies diffusion"",
        ""Impedance spectroscopy"": ""Presented for ON and OFF states"",
        ""Temperature dependence"": ""OFF state shows a distribution of states around 0.3 eV, ON state has an activation energy of 11 meV"",
        ""Delay time"": ""Thermally activated with an activation energy around 1 eV, decreases exponentially with increasing bias"",
        ""Random telegraph switching noise"": ""Observed in constant voltage stress mode""
    }
}"
638,HfO2,Hf(NMe2)4,H2O,,,10.1063/1.3021374,R732685,Energy barriers at interfaces of (100)GaAs with atomic layer deposited Al2O3 and HfO2,"{
    ""process_parameters"": {
        ""reactants"": [
            ""Hf(NMe2)4, H2O""
        ],
        ""temperature_range"": ""250 °C"",
        ""pressure_range"": ""-""
    },
    ""film_properties"": {
        ""material"": ""HfO2"",
        ""thickness_control"": ""Thickness controlled by varying the surface cleaning and ALD growth conditions"",
        ""uniformity"": ""-"",
        ""conformality"": ""-"",
        ""film_thickness"": ""10 nm"",
        ""film_density"": ""-"",
        ""surface_roughness"": ""-"",
        ""refractive_index"": ""-""
    },
    ""process_characteristics"": {
        ""self_limiting_behavior"": ""-"",
        ""nucleation_behavior"": ""-"",
        ""growth_per_cycle"": ""-""
    },
    ""safety"": ""-"",
    ""stability"": ""-"",
    ""reproducibility"": ""-"",
    ""precursor_consumption"": ""-"",
    ""device_performance"": ""-"",
    ""extra_properties"": {
        ""Interlayer thickness (TEM)"": ""1.8 nm"",
        ""Interlayer thickness (SE)"": ""1.8 nm"",
        ""Interface band alignment method"": ""Internal photoemission and photoconductivity measurements"",
        ""Conduction band offset"": ""1.9 eV"",
        ""Valence band offset"": ""2.0 eV""
    }
}"
638,HfO2,Hf(NMe2)4,H2O,,,10.1063/1.2829586,R732691,<i>In situ</i> H2S passivation of In0.53Ga0.47As∕InP metal-oxide-semiconductor capacitors with atomic-layer deposited HfO2 gate dielectric,"{
    ""process_parameters"": {
        ""reactants"": [
            ""Hf(NMe2)4, H2O""
        ],
        ""temperature_range"": ""250 °C for ALD, 50-350 °C for H2S passivation"",
        ""pressure_range"": ""-""
    },
    ""film_properties"": {
        ""material"": ""HfO2"",
        ""thickness_control"": ""Thicknesses of 3, 9.4, and 16.8 nm were studied"",
        ""uniformity"": ""-"",
        ""conformality"": ""-"",
        ""film_thickness"": ""3-15 nm"",
        ""film_density"": ""-"",
        ""surface_roughness"": ""-"",
        ""refractive_index"": ""-""
    },
    ""process_characteristics"": {
        ""self_limiting_behavior"": ""-"",
        ""nucleation_behavior"": ""-"",
        ""growth_per_cycle"": ""-""
    },
    ""safety"": ""-"",
    ""stability"": ""-"",
    ""reproducibility"": ""-"",
    ""precursor_consumption"": ""-"",
    ""device_performance"": ""Low leakage current density (5x10^-7 A/cm^2 at Vfb+1 V), high k value of 23"",
    ""extra_properties"": {
        ""passivation_effectiveness"": ""Suppression of As oxide formation"",
        ""interface_oxide_thickness"": ""0.8 nm for 50 °C passivated, 1.9 nm for unpassivated"",
        ""capacitance_voltage_behavior"": ""High frequency CV curves show good electrical characteristics for 50 °C passivated device"",
        ""leakage_current_density"": ""5x10^-8 A/cm^2 at Vfb+1 V for 50 °C passivated device"",
        ""hysteresis"": ""380 mV for 50 °C passivated device"",
        ""TEM_analysis"": ""Reduction in interfacial oxide thickness for 50 °C passivated device""
    }
}"
638,HfO2,Hf(NMe2)4,H2O,,,10.1063/1.3269577,R732694,Low-voltage pentacene organic field-effect transistors with high-κ HfO2 gate dielectrics and high stability under bias stress,"{
    ""process_parameters"": {
        ""reactants"": [
            ""Hf(NMe2)4, H2O""
        ],
        ""temperature_range"": ""200 °C"",
        ""pressure_range"": ""-""
    },
    ""film_properties"": {
        ""material"": ""HfO2"",
        ""thickness_control"": ""Thickness measured by Woollam V.A.S.E ellipsometer"",
        ""uniformity"": ""-"",
        ""conformality"": ""-"",
        ""film_thickness"": ""50 nm"",
        ""film_density"": ""-"",
        ""surface_roughness"": ""-"",
        ""refractive_index"": ""-""
    },
    ""process_characteristics"": {
        ""self_limiting_behavior"": ""-"",
        ""nucleation_behavior"": ""-"",
        ""growth_per_cycle"": ""-""
    },
    ""safety"": ""-"",
    ""stability"": ""Excellent bias stress stability with or without ODPA at the HfO2 gate dielectric surface"",
    ""reproducibility"": ""-"",
    ""precursor_consumption"": ""-"",
    ""device_performance"": ""High hole mobility of 0.39 cm2/V s, low threshold voltage ~0.5 V, low subthreshold slope of 120 mV/dec, capacitance density of 245 nF/cm2"",
    ""extra_properties"": {
        ""Capacitance density"": ""245 nF/cm2"",
        ""Dielectric constant"": ""14.9"",
        ""Leakage current density"": ""below 10^-8 A/cm2 under an applied field of 2 MV/cm"",
        ""Contact angle"": ""95° after ODPA treatment"",
        ""Mobility and capacitance density product"": ""94.8 nF/V s"",
        ""Channel current decay under dc stress"": ""10% with ODPA and 15% without ODPA after 2 hours""
    }
}"
638,HfO2,Hf(NMe2)4,H2O,,,10.1063/1.3243234,R732697,"Structural analysis, elemental profiling, and electrical characterization of HfO2 thin films deposited on In0.53Ga0.47As surfaces by atomic layer deposition","{
    ""process_parameters"": {
        ""reactants"": [
            ""Hf(NMe2)4, H2O""
        ],
        ""temperature_range"": ""250 °C"",
        ""pressure_range"": ""-""
    },
    ""film_properties"": {
        ""material"": ""HfO2"",
        ""thickness_control"": ""Thicknesses measured by TEM: 3.0 nm, 9.4 nm, 16.8 nm"",
        ""uniformity"": ""-"",
        ""conformality"": ""-"",
        ""film_thickness"": ""3.0 nm, 9.4 nm, 16.8 nm"",
        ""film_density"": ""Density variations observed in TEM micrographs"",
        ""surface_roughness"": ""RMS roughness: 0.1 nm (native oxide), 0.2 nm (NH4)2S treated"",
        ""refractive_index"": ""-""
    },
    ""process_characteristics"": {
        ""self_limiting_behavior"": ""Limited or no self-cleaning observed"",
        ""nucleation_behavior"": ""Surface treatment impacts nucleation and thickness"",
        ""growth_per_cycle"": ""-""
    },
    ""safety"": ""-"",
    ""stability"": ""-"",
    ""reproducibility"": ""-"",
    ""precursor_consumption"": ""-"",
    ""device_performance"": ""Peak interface state densities: 2x10^13 cm^-2 eV^-1 (H2S at 50 °C), 6x10^12 cm^-2 eV^-1 ((NH4)2S treated)"",
    ""extra_properties"": {
        ""Interfacial oxide layer thickness"": ""1.9 nm (untreated), 0.83 nm (H2S at 50 °C), 1.3 nm ((NH4)2S treated)"",
        ""Interface composition"": ""Primarily Ga oxides"",
        ""Capacitance-voltage characteristics"": ""Frequency dependence observed, indicating interface defects"",
        ""Conductance measurements"": ""Peak equivalent parallel conductance loss observed""
    }
}"
641,HfO2,Hf(NMe2)4,O2 plasma,,,10.1149/1.2840616,R732700,Electrical Properties of Atomic Layer Deposition HfO[sub 2] and HfO[sub x]N[sub y] on Si Substrates with Various Crystal Orientations,"{
    ""process_parameters"": {
        ""reactants"": [
            ""Hf(NMe2)4, O2 plasma""
        ],
        ""temperature_range"": ""250°C"",
        ""pressure_range"": ""-""
    },
    ""film_properties"": {
        ""material"": ""HfO2"",
        ""thickness_control"": ""Ellipsometry was used to determine growth rates"",
        ""uniformity"": ""-"",
        ""conformality"": ""-"",
