Repository: jd-coderepos/awases-ald

## Add Contributions to Papers

In Step 1, we imported a collection of papers from the [Atomic Limits ALD Database](https://www.atomiclimits.com/alddatabase/) to the ORKG with their metadata. Step 2 involves bulk uploading structured contributions to each paper.

### Overview

The main purpose of this repository is to streamline the process on extracting detailed ALD process knowledge from the full texts of the imported papers and integrating this information into the ORKG. This creates a rich, structured database that enhances the utility of the ORKG for academic and industrial research.

File: step 2/data/backup/6-gpt-annotations.csv (part 4 of 10)
process_id,process_material,process_reactanta,process_reactantb,process_reactantc,process_reactantd,reference_doi,paper_id,paper_title,extracted_info
        ""nucleation_behavior"": ""-"",
        ""growth_per_cycle"": ""0.60 Å for thermal ALD, 0.82 Å for plasma-assisted ALD at 150 °C""
    },
    ""safety"": ""Air exposure minimized by transporting samples in an evacuated transport tube"",
    ""stability"": ""Stable up to 250 °C; films at 300 °C showed instability and reacted with CO2 and H2O"",
    ""reproducibility"": ""-"",
    ""precursor_consumption"": ""-"",
    ""device_performance"": ""Ionic conductivity measured for the first time, in the order of 10^-10 S/cm"",
    ""extra_properties"": {
        ""Crystal structure"": ""Preferential crystal growth orientation in the <002> direction"",
        ""Morphology"": ""Highly uniform films at lower temperatures; large thickness variations at 250 °C"",
        ""Chemical composition"": ""Slightly sub-stoichiometric Li2CO3 for films up to 250 °C; LiOH/Li2O at 300 °C""
    }
}"
1,LiOH,Li(OtBu),H2O,,,10.1039/c7ra07722j,R732739,Plasma-assisted and thermal atomic layer deposition of electrochemically active Li<sub>2</sub>CO<sub>3</sub>,"{
    ""process_parameters"": {
        ""reactants"": [
            ""Li(OtBu), H2O""
        ],
        ""temperature_range"": ""50-300 °C"",
        ""pressure_range"": ""20 mTorr (reactor pressure during precursor exposure), 13 mTorr (reactor pressure during O2 plasma generation)""
    },
    ""film_properties"": {
        ""material"": ""LiOH"",
        ""thickness_control"": ""In situ SE measurements, confirmed by high-resolution SEM"",
        ""uniformity"": ""Highly uniform films at lower deposition temperatures; large thickness variations at 250 °C"",
        ""conformality"": ""Conformal deposition on high aspect ratio Si pillars"",
        ""film_thickness"": ""50 nm"",
        ""film_density"": ""1.95-2.06 g/cm³ (slightly lower than bulk density of 2.11 g/cm³)"",
        ""surface_roughness"": ""-"",
        ""refractive_index"": ""-""
    },
    ""process_characteristics"": {
        ""self_limiting_behavior"": ""Verified for both precursor and plasma step; self-limiting growth behavior within a wide temperature window"",
        ""nucleation_behavior"": ""-"",
        ""growth_per_cycle"": ""0.60 Å (thermal ALD), 0.82 Å (plasma-assisted ALD)""
    },
    ""safety"": ""-"",
    ""stability"": ""Stable Li2CO3 films for plasma ALD at temperatures ≤ 250 °C; instability and formation of LiOH/Li2O at temperatures > 250 °C"",
    ""reproducibility"": ""-"",
    ""precursor_consumption"": ""-"",
    ""device_performance"": ""Ionic conductivity in the order of 10^-10 S cm^-1"",
    ""extra_properties"": {
        ""Additional property 1"": ""Crystallinity: Highly crystalline and oriented in the <002> direction for lower temperatures; suppressed crystallinity at higher temperatures"",
        ""Additional property 2"": ""Chemical composition: Slightly sub-stoichiometric Li2CO3; higher hydrogen content at 300 °C indicating presence of LiOH""
    }
}"
859,Co3O4,Co(tBu2DAD)2,O3,,,10.1021/acs.chemmater.6b05346,R732742,Low-Temperature Atomic Layer Deposition of Cobalt Oxide as an Effective Catalyst for Photoelectrochemical Water-Splitting Devices,"{
    ""process_parameters"": {
        ""reactants"": [
            ""Co(tBu2DAD)2, O3""
        ],
        ""temperature_range"": ""100-150 °C"",
        ""pressure_range"": ""Approximately 5 mbar""
    },
    ""film_properties"": {
        ""material"": ""Co3O4"",
        ""thickness_control"": ""Film thickness was measured with energy dispersive X-ray spectrometry (EDX). The growth per cycle (GPC) value was investigated as a function of the temperature in the range 100 – 150 °C."",
        ""uniformity"": ""Uniform film on the substrates was achieved at a deposition temperature of 120 °C."",
        ""conformality"": ""Completely conformal films in the trench structures could not be produced at temperatures above 120 °C."",
        ""film_thickness"": ""Approximately 30 nm after 300 cycles"",
        ""film_density"": ""6.1 g cm-3"",
        ""surface_roughness"": ""Surface average Rq values rise fairly linearly according to the applied number of cycles."",
        ""refractive_index"": ""-""
    },
    ""process_characteristics"": {
        ""self_limiting_behavior"": ""Saturation of cobalt oxide film growth was observed after 2 second pulses of Co precursor followed by 2 sec of nitrogen purge, 2 sec of ozone pulse and 2 sec purge which confirmed the self-limiting character at a deposition temperature of 120 °C."",
        ""nucleation_behavior"": ""10 deposition cycles were found to produce island-like nanoparticles instead of a closed film. After 50 deposition cycles, a closed film formed."",
        ""growth_per_cycle"": ""1.2 Å/cycle at 120 °C""
    },
    ""safety"": ""-"",
    ""stability"": ""The films exhibited no detrimental effects on photocurrent response up to 300 deposition cycles."",
    ""reproducibility"": ""-"",
    ""precursor_consumption"": ""The evaporation rate was determined by the average slope of the isothermal studies and obtained rates were 2.52 µg/min (100 °C), 5.17 µg/min (110 °C) and 11.14 µg/min (120 °C)."",
    ""device_performance"": ""The presence of Co3O4 improved the photocurrent response by approximately 30% as compared to pristine TiO2."",
    ""extra_properties"": {
        ""impurities"": ""Low amount of impurities (<2 % C and <5 % H)"",
        ""crystallinity"": ""Polycrystalline as evidenced by GI-XRD patterns"",
        ""morphology"": ""Homogeneous and well-defined nanocrystallites"",
        ""chemical_composition"": ""Co:O ratio of 0.70 ± 0.2, < 5 % hydrogen""
    }
}"
860,CoO/Co(OH)2,Co[N(SiMe3)2]2(THF),H2O,,,10.1116/1.5066638,R732745,Atomic layer deposition of cobalt(II) oxide thin films from Co(BTSA)2(THF) and H2O,"{
    ""process_parameters"": {
        ""reactants"": [
            ""Co[N(SiMe3)2]2(THF), H2O""
        ],
        ""temperature_range"": ""75-250 °C"",
        ""pressure_range"": ""Approximately 10 mbar""
    },
    ""film_properties"": {
        ""material"": ""CoO/Co(OH)2"",
        ""thickness_control"": ""Ellipsometry, X-ray reflectivity (XRR), UV-Vis spectroscopy"",
        ""uniformity"": ""Visually uniform films over 5×5 cm2 substrates at 100 °C with 8 s purge times"",
        ""conformality"": ""-"",
        ""film_thickness"": ""Linearly dependent on the number of applied deposition cycles"",
        ""film_density"": ""-"",
        ""surface_roughness"": ""6.6 nm at 75 °C, 1.6 to 3.8 nm at 100-250 °C"",
        ""refractive_index"": ""-""
    },
    ""process_characteristics"": {
        ""self_limiting_behavior"": ""Confirmed with respect to both precursors at deposition temperatures of 100 and 200 °C"",
        ""nucleation_behavior"": ""No major nucleation delay effect at 100 or 200 °C"",
        ""growth_per_cycle"": ""1.2 Å at 75 °C, 1.1 Å at 100 and 125 °C, 0.78 Å at 150 °C, 0.43 Å at 200 °C, 0.20 Å at 250 °C""
    },
    ""safety"": ""Handling of air and moisture sensitive chemicals under rigorous exclusion of air and moisture using standard Schlenk and glove box techniques"",
    ""stability"": ""Films deposited at 250 °C were X-ray amorphous, likely due to increased Si impurity content"",
    ""reproducibility"": ""Linear relationship between film thickness and number of deposition cycles at 100 and 200 °C"",
    ""precursor_consumption"": ""-"",
    ""device_performance"": ""-"",
    ""extra_properties"": {
        ""Film composition"": ""Co: 32.5-38.3 at-%, O: 41.3-46.7 at-%, C: 1.9-2.6 at-%, H: 12.1-18.7 at-%, Si: 1.8-6.4 at-%"",
        ""Film phases"": ""Cubic rock salt and hexagonal wurtzite phases of CoO"",
        ""Impurities"": ""H, Si, and C from BTSA ligand"",
        ""Surface chemistry"": ""Film growth occurs via a ligand exchange mechanism"",
        ""In-situ studies"": ""QCM and QMS techniques used to study reaction mechanism""
    }
}"
876,MoO3,MoO2(thd)2,O3,,,10.1016/j.mtchem.2018.04.005,R732748,Atomic layer deposition of crystalline molybdenum oxide thin films and phase control by post-deposition annealing,"{
    ""process_parameters"": {
        ""reactants"": [
            ""MoO2(thd)2, O3""
        ],
        ""temperature_range"": ""200-275 °C"",
        ""pressure_range"": ""5 mbar""
    },
    ""film_properties"": {
        ""material"": ""MoO3"",
        ""thickness_control"": ""Ellipsometry, UVeVIS spectrometry, EDS"",
        ""uniformity"": ""Uniform over 5x5 cm² substrates with non-uniformities below 5%"",
        ""conformality"": ""Highly conformal films on trenches with a high aspect ratio of 30:1"",
        ""film_thickness"": ""Varied from 0 to 1000 cycles, approximately 100 nm for detailed characterization"",
        ""film_density"": ""-"",
        ""surface_roughness"": ""Roughness increased with film thickness, root mean square value (Rq) calculated from 2x2 µm² AFM images"",
        ""refractive_index"": ""2.0 for amorphous films, 2.2 for predominantly a-MoO3 films, 2.4-2.5 for mixed-phase films""
    },
    ""process_characteristics"": {
        ""self_limiting_behavior"": ""Evidence of self-limiting behavior with saturation of growth rate at 1 s MoO2(thd)2 and 3 s O3 pulses"",
        ""nucleation_behavior"": ""No apparent nucleation delay, linear growth observed"",
        ""growth_per_cycle"": ""0.35 Å/cycle initially, increased to 1.25 Å/cycle after 250 cycles""
    },
    ""safety"": ""-"",
    ""stability"": ""-"",
    ""reproducibility"": ""-"",
    ""precursor_consumption"": ""Slight precursor decomposition observed, estimated to increase growth rate by 0.1 Å/cycle per second of MoO2(thd)2 pulsing"",
    ""device_performance"": ""-"",
    ""extra_properties"": {
        ""Film composition"": ""Main impurity hydrogen (2-7 at-%), 1 at-% carbon and nitrogen"",
        ""Phase composition"": ""Mixture of a-MoO3, b-MoO3, and suboxide MoOx (2.75 ≤ x ≤ 2.89)"",
        ""Post-deposition annealing"": ""Phase-pure films of MoO2 and a-MoO3 obtained by annealing at 450 °C in forming gas and O2, respectively"",
        ""Optical properties"": ""Indirect band gap of 2.8 eV for 2000 cycle film""
    }
}"
877,MoO3,Mo(NtBu)2(iPrAMD)2,O3,,,10.1021/acs.chemmater.8b04129,R732752,"Atomic Layer Deposition of Molybdenum and Tungsten Oxide Thin Films Using Heteroleptic Imido-Amidinato Precursors: Process Development, Film Characterization, and Gas Sensing Properties","{
    ""process_parameters"": {
        ""reactants"": [
            ""Mo(NtBu)2(iPrAMD)2, O3""
        ],
        ""temperature_range"": ""200-350 °C"",
        ""pressure_range"": ""approximately 5 mbar""
    },
    ""film_properties"": {
        ""material"": ""MoO3"",
        ""thickness_control"": ""Thicknesses were primarily measured by a Film Sense FS-1 multi-wavelength ellipsometer. Thickness mapping using the ellipsometer was performed for selected samples by measuring film thickness at points separated by 0.5 cm (0.5 cm edge exclusion), resulting in 81 measurements over the 5 × 5 cm2 silicon substrates."",
        ""uniformity"": ""The films had non-uniformity as low as 0.6% over the 5 × 5 cm2 substrates."",
        ""conformality"": ""Good, approximately 90% conformality was achieved up to an aspect ratio of 20 using the relatively short pulse and purge lengths selected for this experiment."",
        ""film_thickness"": ""Varied from approximately 4 nm (100 cycles) to thicker films with 1000 cycles."",
        ""film_density"": ""3.6-3.7 g/cm3 for amorphous films at 250 °C; high roughness prevented density measurements of crystalline films."",
        ""surface_roughness"": ""Root mean square roughness (Rq) values from 4 to 5 nm for films deposited at 300 °C."",
        ""refractive_index"": ""1.85 at 200 °C to 2.3 at 325 °C""
    },
    ""process_characteristics"": {
        ""self_limiting_behavior"": ""Saturation of the growth rate was not fully reached for molybdenum oxide when lengthening the Mo precursor pulse at 300 °C or even at 250 °C."",
        ""nucleation_behavior"": ""Slight nucleation delay with the intersection of the fitted lines and the x-axis at approximately 10 cycles."",
        ""growth_per_cycle"": ""0.1 Å/cycle at 200 °C to 1.6 Å/cycle at 300 °C""
    },
    ""safety"": ""-"",
    ""stability"": ""-"",
    ""reproducibility"": ""The films exhibited linear growth when the number of ALD cycles was varied."",
    ""precursor_consumption"": ""-"",
    ""device_performance"": ""A suboxide MoOx film deposited at 275 °C is demonstrated to serve as an efficient hydrogen gas sensor at a low operating temperature of 120 °C."",
    ""extra_properties"": {
        ""Film composition"": ""MoOx films were relatively close to the MO3 stoichiometry with low impurity contents according to ToF-ERDA."",
        ""Film crystallinity"": ""The films deposited at 250 °C and below were amorphous, whereas at 275 °C a crystalline suboxide MoOx phase was observed. At 300 °C, reflections of the stable orthorhombic α-MoO3 appeared. Films deposited at 325 to 350 °C were phase-pure α-MoO3.""
    }
}"
879,TiN,TiCl4,H2 + N2 plasma,,,10.1149/1.2344843,R732755,Low-Temperature Deposition of TiN by Plasma-Assisted Atomic Layer Deposition,"{
    ""process_parameters"": {
        ""reactants"": [
            ""TiCl4, H2 + N2 plasma""
        ],
        ""temperature_range"": ""-"",
        ""pressure_range"": ""-""
    },
    ""film_properties"": {
        ""material"": ""TiN"",
        ""thickness_control"": ""-"",
        ""uniformity"": ""-"",
        ""conformality"": ""-"",
        ""film_thickness"": ""-"",
        ""film_density"": ""-"",
        ""surface_roughness"": ""-"",
        ""refractive_index"": ""-""
    },
    ""process_characteristics"": {
        ""self_limiting_behavior"": ""-"",
        ""nucleation_behavior"": ""-"",
        ""growth_per_cycle"": ""-""
    },
    ""safety"": ""-"",
    ""stability"": ""-"",
    ""reproducibility"": ""-"",
    ""precursor_consumption"": ""-"",
    ""device_performance"": ""-"",
    ""extra_properties"": {
        ""Additional property 1"": ""-"",
        ""Additional property 2"": ""-""
    }
}"
879,TiN,TiCl4,H2 + N2 plasma,,,10.1116/1.2198846,R732758,Growth mechanism and diffusion barrier property of plasma-enhanced atomic layer deposition Ti–Si–N thin films,"{
    ""process_parameters"": {
        ""reactants"": [
            ""TiCl4, H2 + N2 plasma""
        ],
        ""temperature_range"": ""350 °C"",
        ""pressure_range"": ""3 torr""
    },
    ""film_properties"": {
        ""material"": ""TiN"",
        ""thickness_control"": ""Accurate thickness control achieved through self-limiting reactions"",
        ""uniformity"": ""-"",
        ""conformality"": ""Excellent conformality due to ALD process"",
        ""film_thickness"": ""0.46 Å/cycle for TiN, 0.73 Å/cycle for TiSiN (TSN* sequence), 0.60 Å/cycle for TiSiN (STN* sequence)"",
        ""film_density"": ""-"",
        ""surface_roughness"": ""-"",
        ""refractive_index"": ""-""
    },
    ""process_characteristics"": {
        ""self_limiting_behavior"": ""Evidence of self-limiting behavior in SiH4 incorporation"",
        ""nucleation_behavior"": ""-"",
        ""growth_per_cycle"": ""0.46 Å/cycle for TiN, 0.73 Å/cycle for TiSiN (TSN* sequence), 0.60 Å/cycle for TiSiN (STN* sequence)""
    },
    ""safety"": ""-"",
    ""stability"": ""-"",
    ""reproducibility"": ""-"",
    ""precursor_consumption"": ""-"",
    ""device_performance"": ""PEALD TiSiN films showed better diffusion barrier properties than PEALD TiN films"",
    ""extra_properties"": {
        ""Si content in TiSiN films"": ""8.8 at.% for TSN* sequence, 13 at.% for STN* sequence"",
        ""Resistivity of TiSiN films"": ""500 µΩ·cm"",
        ""Microstructure"": ""TiN nanocrystalline grains embedded in Si3N4-like amorphous matrix"",
        ""Diffusion barrier failure temperature"": ""Above 650 °C for TiSiN, above 550 °C for TiN"",
        ""XRD analysis"": ""Weaker and broader peaks for TiSiN compared to TiN"",
        ""TEM analysis"": ""Nanocrystalline grains below 10 nm for TiSiN, polycrystalline grains above 30 nm for TiN"",
        ""Chemical bonding states"": ""TiN and Si3N4 bonding in TiSiN films""
    }
}"
879,TiN,TiCl4,H2 + N2 plasma,,,10.1063/1.2214438,R732761,<i>In situ</i> spectroscopic ellipsometry study on the growth of ultrathin TiN films by plasma-assisted atomic layer deposition,"{
    ""process_parameters"": {
        ""reactants"": [
            ""TiCl4, H2 + N2 plasma""
        ],
        ""temperature_range"": ""100-400 °C"",
        ""pressure_range"": ""3 mTorr during TiCl4 dosing, 11 mTorr during plasma exposure""
    },
    ""film_properties"": {
        ""material"": ""TiN"",
        ""thickness_control"": ""In situ spectroscopic ellipsometry (SE) was used to monitor the film thickness after each PA-ALD cycle."",
        ""uniformity"": ""Low surface roughness of 0.4 nm for a 12 nm film observed by atomic force microscopy (AFM)"",
        ""conformality"": ""-"",
        ""film_thickness"": ""2-65 nm"",
        ""film_density"": ""3.7-4.9 g/cm³"",
        ""surface_roughness"": ""0.4 nm for a 12 nm film"",
        ""refractive_index"": ""-""
    },
    ""process_characteristics"": {
        ""self_limiting_behavior"": ""Intrinsic growth control by self-limited surface reactions"",
        ""nucleation_behavior"": ""Nucleation delay observed on thermal oxide covered c-Si substrates, related to varying surface hydroxyl density. Formation of an interfacial SiNx film on H-terminated c-Si substrates facilitated TiN film nucleation."",
        ""growth_per_cycle"": ""0.026-0.062 nm/cycle""
    },
    ""safety"": ""-"",
    ""stability"": ""-"",
    ""reproducibility"": ""-"",
    ""precursor_consumption"": ""-"",
    ""device_performance"": ""-"",
    ""extra_properties"": {
        ""conduction_electron_density"": ""4.5-5.5 x 10^22 cm^-3"",
        ""electron_mean_free_path"": ""0.72-1.2 nm"",
        ""electrical_resistivity"": ""142-330 µΩ·cm"",
        ""Drude_Lorentz_parameters"": {
            ""unscreened_plasma_energy"": ""7.22-7.29 eV"",
            ""Drude_broadening"": ""0.61-0.86 eV"",
            ""Lorentz_oscillators"": [
                {
                    ""strength"": ""0.2-0.8 eV"",
                    ""position"": ""3.6-3.8 eV"",
                    ""broadening"": ""0.7-1.6 eV""
                },
                {
                    ""strength"": ""3.5-5.8 eV"",
                    ""position"": ""5.6-6.4 eV"",
                    ""broadening"": ""2.3-4.7 eV""
                }
            ],
            ""offset_energy"": ""1.5-3.0 eV""
        },
        ""temperature_coefficient_of_resistivity"": ""5.5 x 10^-4 K^-1""
    }
}"
879,TiN,TiCl4,H2 + N2 plasma,,,10.1116/1.2753846,R732712,Deposition of TiN and HfO2 in a commercial 200mm remote plasma atomic layer deposition reactor,"{
    ""process_parameters"": {
        ""reactants"": [
            ""TiCl4, H2 + N2 plasma""
        ],
        ""temperature_range"": ""150-350 °C"",
        ""pressure_range"": ""10-80 mTorr""
    },
    ""film_properties"": {
        ""material"": ""TiN"",
        ""thickness_control"": ""In situ spectroscopic ellipsometry and ex situ optical reflectivity"",
        ""uniformity"": ""Thickness nonuniformity of 5% over 200 mm wafers"",
        ""conformality"": ""-"",
        ""film_thickness"": ""12-25 nm"",
        ""film_density"": ""3.9-4.0 g/cm³"",
        ""surface_roughness"": ""-"",
        ""refractive_index"": ""-""
    },
    ""process_characteristics"": {
        ""self_limiting_behavior"": ""-"",
        ""nucleation_behavior"": ""-"",
        ""growth_per_cycle"": ""0.24-0.42 Å/cycle""
    },
    ""safety"": ""-"",
    ""stability"": ""-"",
    ""reproducibility"": ""-"",
    ""precursor_consumption"": ""-"",
    ""device_performance"": ""-"",
    ""extra_properties"": {
        ""electrical_resistivity"": ""145-1624 µΩ·cm"",
        ""Cl impurity content"": ""1.3-14.6 at.%"",
        ""preferred orientation"": ""2 0 0 crystallographic plane"",
        ""plasma exposure time"": ""2-20 s""
    }
}"
879,TiN,TiCl4,H2 + N2 plasma,,,10.1149/1.2988651,R732621,Deposition of TiN and TaN by Remote Plasma ALD for Cu and Li Diffusion Barrier Applications,"{
    ""process_parameters"": {
        ""reactants"": [
            ""TiCl4, H2 + N2 plasma""
        ],
        ""temperature_range"": ""350°C for TiN, 225°C for TaN"",
        ""pressure_range"": ""15 mTorr for TiN, 7.5 mTorr for TaN""
    },
    ""film_properties"": {
        ""material"": ""TiN"",
        ""thickness_control"": ""Thickness controlled by number of ALD cycles, linear increase observed"",
        ""uniformity"": ""-"",
        ""conformality"": ""Good conformality in high aspect ratio structures"",
        ""film_thickness"": ""Varied with number of cycles, e.g., 23.5 nm for 10 s H2-N2 plasma exposure"",
        ""film_density"": ""4.0 g/cm³ for TiN"",
        ""surface_roughness"": ""-"",
        ""refractive_index"": ""-""
    },
    ""process_characteristics"": {
        ""self_limiting_behavior"": ""Clear saturation in growth per cycle for TiN"",
        ""nucleation_behavior"": ""-"",
        ""growth_per_cycle"": ""0.039 nm/cycle for TiN with 10 s H2-N2 plasma exposure""
    },
    ""safety"": ""-"",
    ""stability"": ""Thermal stability up to 700°C for TiN"",
    ""reproducibility"": ""-"",
    ""precursor_consumption"": ""-"",
    ""device_performance"": ""Effective Cu diffusion barrier up to 700°C, low Li intercalation during electrochemical charging and discharging"",
    ""extra_properties"": {
        ""resistivity"": ""150 µΩ·cm for TiN"",
        ""plasma_power"": ""250 W for TiN"",
        ""plasma_exposure_time"": ""5 s for TiN"",
        ""deposition_reactor"": ""Oxford Instruments FlexAL reactor for TiN"",
        ""anneal_temperature"": ""Up to 700°C for Cu diffusion barrier tests""
    }
}"
879,TiN,TiCl4,H2 + N2 plasma,,,10.1063/1.3267299,R732667,Plasma-assisted atomic layer deposition of TiN/Al2O3 stacks for metal-oxide-semiconductor capacitor applications,"{
    ""process_parameters"": {
        ""reactants"": [
            ""TiCl4, H2 + N2 plasma""
        ],
        ""temperature_range"": ""350-400 °C"",
        ""pressure_range"": ""80 mTorr""
    },
    ""film_properties"": {
        ""material"": ""TiN"",
        ""thickness_control"": ""In situ spectroscopic ellipsometry (SE) and high-resolution transmission electron microscopy (HR-TEM)"",
        ""uniformity"": ""High uniformity"",
        ""conformality"": ""-"",
        ""film_thickness"": ""30 nm for TiN, 10-40 nm for Al2O3"",
        ""film_density"": ""3.0 g/cm³ for Al2O3"",
        ""surface_roughness"": ""-"",
        ""refractive_index"": ""-""
    },
    ""process_characteristics"": {
        ""self_limiting_behavior"": ""-"",
        ""nucleation_behavior"": ""-"",
        ""growth_per_cycle"": ""27 s for TiN, 4 s for Al2O3""
    },
    ""safety"": ""-"",
    ""stability"": ""-"",
    ""reproducibility"": ""Good reproducibility over more than 1 year"",
    ""precursor_consumption"": ""-"",
    ""device_performance"": ""Low leakage current density (1 nA/cm²), good Fowler-Nordheim tunneling behavior, high breakdown electric field (7.5 MV/cm), and 10-year lifetime criterion at high operating electric fields (3-4 MV/cm)"",
    ""extra_properties"": {
        ""Fixed oxide charge density"": ""9.6 x 10^12 cm^-2"",
        ""Barrier height"": ""3.3 eV"",
        ""Dielectric constant (k)"": ""8.7"",
        ""Resistivity of TiN"": ""230-275 µΩ·cm"",
        ""Breakdown electric field"": ""7.4-7.8 MV/cm"",
        ""Capacitance-voltage hysteresis"": ""50 mV at 400 °C""
    }
}"
1890,TaZrxOy,Ta(OEt)5,ZrCl4,O3,,10.1063/1.4975928,R732764,Atomic layer deposition and properties of mixed Ta2O5 and ZrO2 films,"{
    ""process_parameters"": {
        ""reactants"": [
            ""Ta(OEt)5, ZrCl4, O3""
        ],
        ""temperature_range"": ""300 °C"",
        ""pressure_range"": ""-""
    },
    ""film_properties"": {
        ""material"": ""TaZrxOy"",
        ""thickness_control"": ""Thicknesses were controlled by the number of ALD cycles and measured using spectroscopic ellipsometry and reflectance spectra."",
        ""uniformity"": ""Uniform and smooth films with sharp interfaces were observed."",
        ""conformality"": ""-"",
        ""film_thickness"": ""1 to 113 nm"",
        ""film_density"": ""Assumed density of 5 g/cm3 for ZrO2"",
        ""surface_roughness"": ""-"",
        ""refractive_index"": ""2.113 to 2.52""
    },
    ""process_characteristics"": {
        ""self_limiting_behavior"": ""-"",
        ""nucleation_behavior"": ""-"",
        ""growth_per_cycle"": ""0.045 to 0.075 nm/cycle""
    },
    ""safety"": ""-"",
    ""stability"": ""Films were stable after annealing at 800 °C, with some reduction in chlorine content."",
    ""reproducibility"": ""-"",
    ""precursor_consumption"": ""-"",
    ""device_performance"": ""Films exhibited resistive switching characteristics in as-deposited amorphous states."",
    ""extra_properties"": {
        ""Elemental composition"": ""12.5 ± 0.4 at.% Ta, 15.7 ± 0.6 at.% Zr, 63.8 ± 1.7 at.% O, 2.5 ± 0.5 at.% H, 1.0 ± 0.2 at.% C, and 4.6 ± 0.4 at.% Cl"",
        ""Annealing effects"": ""Annealing at 800 °C reduced chlorine content from 4.6 to 0.2 at.%"",
        ""Crystallization behavior"": ""Films with Zr:Ta atomic ratio ca. 0.2 crystallized weakly, while films with higher Zr content crystallized to TaZr2.75O8 and ZrO2 phases."",
        ""Electrical measurements"": ""Resistive switching observed in as-deposited films, not after crystallization.""
    }
}"
1903,TaZrxOy,Ta(OEt)5,ZrCl4,,,10.1063/1.4975928,R732764,Atomic layer deposition and properties of mixed Ta2O5 and ZrO2 films,"{
    ""process_parameters"": {
        ""reactants"": [
            ""Ta(OEt)5, ZrCl4""
        ],
        ""temperature_range"": ""300°C"",
        ""pressure_range"": ""-""
    },
    ""film_properties"": {
        ""material"": ""TaZrxOy"",
        ""thickness_control"": ""Thicknesses were controlled by the number of ALD cycles and measured using spectroscopic ellipsometry and reflectance spectra."",
        ""uniformity"": ""Uniform and smooth films with sharp interfaces were observed."",
        ""conformality"": ""-"",
        ""film_thickness"": ""1 to 100 nm"",
        ""film_density"": ""Assumed density of 5 g/cm3 for ZrO2"",
        ""surface_roughness"": ""-"",
        ""refractive_index"": ""2.113 to 2.52""
    },
    ""process_characteristics"": {
        ""self_limiting_behavior"": ""-"",
        ""nucleation_behavior"": ""-"",
        ""growth_per_cycle"": ""0.045 to 0.075 nm/cycle""
    },
    ""safety"": ""-"",
    ""stability"": ""Films were stable after annealing at 800°C, with some reduction in chlorine content."",
    ""reproducibility"": ""-"",
    ""precursor_consumption"": ""-"",
    ""device_performance"": ""Films exhibited resistive switching characteristics in as-deposited amorphous states."",
    ""extra_properties"": {
        ""Elemental composition"": ""Ta: 12.5-23.3 at.%, Zr: 7.4-16.7 at.%, O: 63.8-69.2 at.%, H: 2.3-2.5 at.%, C: 1.0-1.1 at.%, Cl: 0.2-4.6 at.%"",
        ""Crystallization behavior"": ""Films crystallized into hexagonal Ta2O5 or TaZr2.75O8 phases upon annealing at 800°C."",
        ""Electrical measurements"": ""Au/Pt/Ta2O5-ZrO2/TiN/Si stacks were used for electrical characterization.""
    }
}"
1950,ZnSnxOy,ZnEt2,SnC12H28N2O2,O3,,10.1063/1.4811788,R732767,Theoretical and experimental studies on the electronic structure of crystalline and amorphous ZnSnO3 thin films,"{
    ""process_parameters"": {
        ""reactants"": [
            ""ZnEt2, SnC12H28N2O2, O3""
        ],
        ""temperature_range"": ""150°C for deposition, 600°C for annealing"",
        ""pressure_range"": ""-""
    },
    ""film_properties"": {
        ""material"": ""ZnSnxOy"",
        ""thickness_control"": ""60 nm thickness controlled by ALD cycles"",
        ""uniformity"": ""-"",
        ""conformality"": ""-"",
        ""film_thickness"": ""60 nm"",
        ""film_density"": ""-"",
        ""surface_roughness"": ""-"",
        ""refractive_index"": ""-""
    },
    ""process_characteristics"": {
        ""self_limiting_behavior"": ""-"",
        ""nucleation_behavior"": ""-"",
        ""growth_per_cycle"": ""-""
    },
    ""safety"": ""-"",
    ""stability"": ""Thermally stable up to 600°C"",
    ""reproducibility"": ""-"",
    ""precursor_consumption"": ""-"",
    ""device_performance"": ""Annealed film showed n-type conductivity with a saturation mobility of 1.5 cm2/V s"",
    ""extra_properties"": {
        ""electronic_structure"": ""Sn 5s states near the CBM have a major influence over electrical conduction"",
        ""annealing_effect"": ""Annealing at 600°C transforms the film into a nano-crystalline structure, enhancing electrical properties"",
        ""experimental_methods"": ""O K-edge X-ray absorption spectroscopy, X-ray diffraction, atomic force microscopy, thin-film transistors"",
        ""theoretical_methods"": ""Ab-initio calculations using density functional theory""
    }
}"
2018,LaAlxOy,La(iPrFMD)3,AlMe3,H2O,,10.1149/1.2981628,R732770,Effects of Low Temperature O2 Treatment on the Electrical Characteristics of Amorphous LaAlO3 Films by Atomic Layer Deposition,"{
    ""process_parameters"": {
        ""reactants"": [
            ""La(iPrFMD)3, AlMe3, H2O""
        ],
        ""temperature_range"": ""300 °C"",
        ""pressure_range"": ""1 Torr during O2 treatment""
    },
    ""film_properties"": {
        ""material"": ""LaAlxOy"",
        ""thickness_control"": ""Growth rate measured to be 2.8 Å/cycle based on thickness measurements from spectroscopic ellipsometry and x-ray reflectivity (XRR)"",
        ""uniformity"": ""Uniformity across the wafer and deep trenches is better than with other deposition methods"",
        ""conformality"": ""-"",
        ""film_thickness"": ""Varied from 5 to 10 nm"",
        ""film_density"": ""4.9 g/cm3 for amorphous phase"",
        ""surface_roughness"": ""-"",
        ""refractive_index"": ""1.84 to 1.88"",
    ""self_limiting_behavior"": ""-"",
    ""nucleation_behavior"": ""-"",
    ""growth_per_cycle"": ""2.8 Å/cycle""
    },
    ""process_characteristics"": {
        ""self_limiting_behavior"": ""-"",
        ""nucleation_behavior"": ""-"",
        ""growth_per_cycle"": ""2.8 Å/cycle""
    },
    ""safety"": ""-"",
    ""stability"": ""-"",
    ""reproducibility"": ""-"",
    ""precursor_consumption"": ""-"",
    ""device_performance"": ""O2 treatment lowered the leakage current from 80 mA cm-2 to 1 mA cm-2 for EOT = 1.3 nm"",
    ""extra_properties"": {
        ""Dielectric constant"": ""15"",
        ""Trap density"": ""3.5×10^12 cm-2 eV-1 (as-deposited), 6×10^11 cm-2 eV-1 (O2 treated)"",
        ""Leakage current density"": ""1.1×10-4 A/cm2 (as-deposited), 1.6×10-5 A/cm2 (O2 treated) at 1V bias voltage"",
        ""Equivalent oxide thickness (EOT)"": ""2.2 nm"",
        ""Flatband voltage"": ""0.65 V"",
        ""Trap depth (t)"": ""0.59 eV (as-deposited), 0.69 eV (O2 treated)"",
        ""Dynamic dielectric constant (dy)"": ""2.6 (as-deposited), 2.1 (O2 treated)""
    }
}"
2055,LaScxOy,La(iPrFMD)3,Sc(EtAMD)3,H2O,,10.1149/1.3074314,R732773,Atomic Layer Deposition of Lanthanum-Based Ternary Oxides,"{
    ""process_parameters"": {
        ""reactants"": [
            ""La(iPrFMD)3, Sc(EtAMD)3, H2O""
        ],
        ""temperature_range"": ""300°C for LaScO3 and LaLuO3, 280°C for LaxY2?xO3"",
        ""pressure_range"": ""-""
    },
    ""film_properties"": {
        ""material"": ""LaScxOy"",
        ""thickness_control"": ""Linear relation between film thickness and number of ALD cycles"",
        ""uniformity"": ""Uniform thickness demonstrated in holes with aspect ratio 80:1"",
        ""conformality"": ""Close to 100% step coverage in holes with aspect ratio 80:1"",
        ""film_thickness"": ""12 nm for LaLuO3 in holes"",
        ""film_density"": ""-"",
        ""surface_roughness"": ""-"",
        ""refractive_index"": ""Dynamic refractive index: 1.9 to 2.0""
    },
    ""process_characteristics"": {
        ""self_limiting_behavior"": ""-"",
        ""nucleation_behavior"": ""Growth begins immediately on H-terminated Si surfaces"",
        ""growth_per_cycle"": ""1.3 Å/cycle for La2O3, 1.1 Å/cycle for Sc2O3, 1.2 Å/cycle for Lu2O3, 0.8 Å/cycle for Y2O3""
    },
    ""safety"": ""-"",
    ""stability"": ""-"",
    ""reproducibility"": ""-"",
    ""precursor_consumption"": ""-"",
    ""device_performance"": ""Dielectric constants: 23 for LaScO3, 28 ± 1 for LaLuO3, 17 ± 1.3 for La1.23Y0.77O3; Leakage current density up to 6 orders of magnitude lower than thermal SiO2"",
    ""extra_properties"": {
        ""Dielectric constant"": ""23 for LaScO3, 28 ± 1 for LaLuO3, 17 ± 1.3 for La1.23Y0.77O3"",
        ""Leakage current density"": ""Up to 6 orders of magnitude lower than thermal SiO2"",
        ""EOT"": ""1 nm"",
        ""Interface quality"": ""Absence of interfacial layers for LaScO3 and LaLuO3"",
        ""Film structure"": ""Amorphous for LaScO3 and LaLuO3, polycrystalline layer over amorphous layer for LaxY2?xO3""
    }
}"
2063,LaLuxOy,La(iPrFMD)3,Lu(EtFMD)3,H2O,,10.1149/1.3074314,R732773,Atomic Layer Deposition of Lanthanum-Based Ternary Oxides,"{
    ""process_parameters"": {
        ""reactants"": [
            ""La(iPrFMD)3, Lu(EtFMD)3, H2O""
        ],
        ""temperature_range"": ""300°C for LaScO3 and LaLuO3, 280°C for LaxY2?xO3"",
        ""pressure_range"": ""-""
    },
    ""film_properties"": {
        ""material"": ""LaLuxOy"",
        ""thickness_control"": ""Linear relation between film thickness and number of ALD cycles"",
        ""uniformity"": ""Uniform thickness demonstrated in holes with aspect ratio 80:1"",
        ""conformality"": ""Step coverage close to 100% in holes with aspect ratio 80:1"",
        ""film_thickness"": ""12 nm for LaLuO3"",
        ""film_density"": ""-"",
        ""surface_roughness"": ""-"",
        ""refractive_index"": ""Dynamic refractive index calculated from Poole-Frenkel plots is 1.9 to 2.0""
    },
    ""process_characteristics"": {
        ""self_limiting_behavior"": ""Growth begins immediately on H-terminated Si surfaces"",
        ""nucleation_behavior"": ""Amorphous lower layer for LaxY2?xO3 due to lattice incompatibility with Si"",
        ""growth_per_cycle"": ""1.3 Å/cycle for La2O3, 1.1 Å/cycle for Sc2O3, 1.2 Å/cycle for Lu2O3, 0.8 Å/cycle for Y2O3""
    },
    ""safety"": ""-"",
    ""stability"": ""-"",
    ""reproducibility"": ""-"",
    ""precursor_consumption"": ""-"",
    ""device_performance"": ""Dielectric constants: 23 for LaScO3, 28 ± 1 for LaLuO3, 17 ± 1.3 for La1.23Y0.77O3; Leakage current density up to 6 orders of magnitude lower than thermal SiO2"",
    ""extra_properties"": {
        ""Dielectric constant for LaScO3"": ""23"",
        ""Dielectric constant for LaLuO3"": ""28 ± 1"",
        ""Dielectric constant for La1.23Y0.77O3"": ""17 ± 1.3"",
        ""Leakage current density"": ""Up to 6 orders of magnitude lower than thermal SiO2"",
        ""Poole-Frenkel mechanism"": ""Verified in ternary oxide films""
    }
}"
2089,LiCoxOy,LiOtBu,CoCp2,O2 plasma,,10.1149/2.011305jes,R732776,Atomic Layer Deposition of LiCoO<sub>2</sub>Thin-Film Electrodes for All-Solid-State Li-Ion Micro-Batteries,"{
    ""process_parameters"": {
        ""reactants"": [
            ""LiOtBu, CoCp2, O2 plasma""
        ],
        ""temperature_range"": ""325°C for deposition, 700°C for annealing"",
        ""pressure_range"": ""<10⁻⁵ Torr base pressure, 0.02 Torr reactor pressure, 0.01 Torr during plasma exposure""
    },
    ""film_properties"": {
        ""material"": ""LiCoxOy"",
        ""thickness_control"": ""In situ spectroscopic ellipsometry used for monitoring thickness"",
        ""uniformity"": ""-"",
        ""conformality"": ""-"",
        ""film_thickness"": ""Varies with Co/Li dosing ratio; e.g., 54 nm for Co/Li = 2, 60 nm for Co/Li = 4"",
        ""film_density"": ""Varies with Co/Li dosing ratio; e.g., 3.2 g/cm³ for Co/Li = 2, 2.8 g/cm³ for Co/Li = 4"",
        ""surface_roughness"": ""-"",
        ""refractive_index"": ""-""
    },
    ""process_characteristics"": {
        ""self_limiting_behavior"": ""Saturation behavior observed for both LiOtBu and CoCp2 precursors"",
        ""nucleation_behavior"": ""-"",
        ""growth_per_cycle"": ""0.06 nm/cycle""
    },
    ""safety"": ""-"",
    ""stability"": ""Fairly stable upon cycling with 60% of maximum theoretical storage capacity"",
    ""reproducibility"": ""-"",
    ""precursor_consumption"": ""-"",
    ""device_performance"": ""Good reversible electrochemical performance with significant fraction (60%) of active material"",
    ""extra_properties"": {
        ""Deposition method"": ""Remote plasma ALD"",
        ""Annealing time"": ""6 minutes"",
        ""Characterization techniques"": ""XRD, Raman spectroscopy, Elastic Backscattering Spectroscopy (EBS), Nuclear Reaction Analysis (NRA), Electrochemical analysis"",
        ""Electrochemical setup"": ""Three-electrode cylindrical electrochemical cells"",
        ""Electrochemical performance"": ""Storage capacity dependent on Co/Li dosing ratio; highest capacity for Co/Li = 4"",
        ""Dielectric function"": ""Measured in situ for photon energies between 1.24 and 6.5 eV""
    }
}"
2115,LaYxOy,La(iPrFMD)3,Y(iPrAMD)3,H2O,,10.1149/1.3074314,R732773,Atomic Layer Deposition of Lanthanum-Based Ternary Oxides,"{
    ""process_parameters"": {
        ""reactants"": [
            ""La(iPrFMD)3, Y(iPrAMD)3, H2O""
        ],
        ""temperature_range"": ""280°C - 300°C"",
        ""pressure_range"": ""-""
    },
    ""film_properties"": {
        ""material"": ""LaYxOy"",
        ""thickness_control"": ""Linear relation between film thickness and number of ALD cycles"",
        ""uniformity"": ""Uniform thickness demonstrated in holes with aspect ratio 80:1"",
        ""conformality"": ""Close to 100% step coverage in holes with aspect ratio 80:1"",
        ""film_thickness"": ""12 nm for LaLuO3 film"",
        ""film_density"": ""-"",
        ""surface_roughness"": ""-"",
        ""refractive_index"": ""Dynamic refraction index: 1.9 to 2.0""
    },
    ""process_characteristics"": {
        ""self_limiting_behavior"": ""-"",
        ""nucleation_behavior"": ""Growth begins immediately on H-terminated Si surfaces"",
        ""growth_per_cycle"": ""1.3 Å/cycle for La2O3, 1.1 Å/cycle for Sc2O3, 1.2 Å/cycle for Lu2O3, 0.8 Å/cycle for Y2O3""
    },
    ""safety"": ""-"",
    ""stability"": ""-"",
    ""reproducibility"": ""-"",
    ""precursor_consumption"": ""-"",
    ""device_performance"": ""Dielectric constants: 23 for LaScO3, 28 ± 1 for LaLuO3, 17 ± 1.3 for La1.23Y0.77O3; Leakage current density up to 6 orders of magnitude lower than thermal SiO2"",
    ""extra_properties"": {
        ""Dielectric constant for La2O3"": ""19"",
        ""Dielectric constant for Lu2O3"": ""16"",
        ""Dielectric constant for Sc2O3"": ""17"",
        ""Leakage current mechanism"": ""Poole-Frenkel mechanism"",
        ""Trap depth"": ""0.3-0.4 eV""
    }
}"
2132,AlPxOy,AlMe3,P(NMe2)3,H2O,,10.1116/1.4936390,R732779,Enhancing of catalytic properties of vanadia via surface doping with phosphorus using atomic layer deposition,"{
    ""process_parameters"": {
        ""reactants"": [
            ""AlMe3, P(NMe2)3, H2O""
        ],
        ""temperature_range"": ""120 °C"",
        ""pressure_range"": ""1.0 mbar""
    },
    ""film_properties"": {
        ""material"": ""AlPxOy"",
        ""thickness_control"": ""Thickness analyzed with a SENTECH multiple angle laser ellipsometer SE 400adv in mapping mode"",
        ""uniformity"": ""Uniform coating confirmed with ellipsometry"",
        ""conformality"": ""-"",
        ""film_thickness"": ""26.2 nm after 200 ALD cycles"",
        ""film_density"": ""-"",
