Repository: jd-coderepos/awases-ald

## Add Contributions to Papers

In Step 1, we imported a collection of papers from the [Atomic Limits ALD Database](https://www.atomiclimits.com/alddatabase/) to the ORKG with their metadata. Step 2 involves bulk uploading structured contributions to each paper.

### Overview

The main purpose of this repository is to streamline the process on extracting detailed ALD process knowledge from the full texts of the imported papers and integrating this information into the ORKG. This creates a rich, structured database that enhances the utility of the ORKG for academic and industrial research.

File: step 2/data/backup/6-gpt-annotations.csv (part 6 of 10)
process_id,process_material,process_reactanta,process_reactantb,process_reactantc,process_reactantd,reference_doi,paper_id,paper_title,extracted_info
        ""film_thickness"": ""32 nm (after 400 cycles for H2S process, 240 cycles for H2+H2S process)"",
        ""film_density"": ""5.4±0.3 g/cm3 (H2S process), 4.5±0.6 g/cm3 (H2+H2S process)"",
        ""surface_roughness"": ""-"",
        ""refractive_index"": ""-""
    },
    ""process_characteristics"": {
        ""self_limiting_behavior"": ""Confirmed by saturation curves for precursor dosage and plasma exposure time"",
        ""nucleation_behavior"": ""Film growth observed right after the first ALD cycle"",
        ""growth_per_cycle"": ""0.8±0.05 Å (H2S process), 1.6±0.1 Å (H2+H2S process)""
    },
    ""safety"": ""-"",
    ""stability"": ""-"",
    ""reproducibility"": ""High reproducibility of both PEALD processes"",
    ""precursor_consumption"": ""-"",
    ""device_performance"": ""Enhanced HER performance demonstrated"",
    ""extra_properties"": {
        ""plasma_power"": ""500W"",
        ""substrate_temperature"": ""300 °C"",
        ""substrate_preparation"": ""20 minute pre-heating in 200 mTorr Ar environment"",
        ""substrates_used"": ""Crystalline silicon (c-Si) with 450 nm SiO2, glassy carbon"",
        ""film_composition"": ""S:W ratio of 2.2 (H2S process), 1.8 (H2+H2S process)"",
        ""hydrogen_content"": ""8.7±0.5 at.% (H2S process), 13.3±0.7 at.% (H2+H2S process)"",
        ""reactor_type"": ""FlexAL ALD reactor from Oxford Instruments"",
        ""plasma_gas_flow_rates"": ""10 sccm H2S, 40 sccm Ar (H2S process); 30 sccm H2, 2 sccm H2S, 40 sccm Ar (H2+H2S process)""
    }
}"
2485,Cu2O,Cu(OAc)2,H2O,,,10.1021/acsomega.9b01351,R732838,Atomic Layer Deposition of Photoconductive Cu<sub>2</sub>O Thin Films,"{
    ""process_parameters"": {
        ""reactants"": [
            ""Cu(OAc)2, H2O""
        ],
        ""temperature_range"": ""180-220 °C"",
        ""pressure_range"": ""-""
    },
    ""film_properties"": {
        ""material"": ""Cu2O"",
        ""thickness_control"": ""Accurate thickness control in the range of 5-60 nm"",
        ""uniformity"": ""Uniform films over 5 × 5 cm2 substrates"",
        ""conformality"": ""100% conformality on a trench structure with an aspect ratio of approximately 2:1"",
        ""film_thickness"": ""6.5 nm to 58.0 nm depending on the number of cycles"",
        ""film_density"": ""-"",
        ""surface_roughness"": ""4.0 nm for 6.5 nm thick film, 1.9 nm for 11.3 nm thick film, 3.4 nm for 24.2 nm thick film, 7.7 nm for 43.0 nm thick film, 9.3 nm for 58.0 nm thick film"",
        ""refractive_index"": ""-""
    },
    ""process_characteristics"": {
        ""self_limiting_behavior"": ""Saturative growth mode characteristic to ALD"",
        ""nucleation_behavior"": ""Substrate-enhanced in the early stages of film growth"",
        ""growth_per_cycle"": ""0.13 ± 0.01 Å at 180 °C, 0.11 ± 0.01 Å at 200-240 °C""
    },
    ""safety"": ""-"",
    ""stability"": ""Films deposited at 240 °C were unstable and decomposed to metallic copper"",
    ""reproducibility"": ""Good thickness control and reproducibility for sub-100 nm films"",
    ""precursor_consumption"": ""-"",
    ""device_performance"": ""Photoconductor devices showed photoconductivity and appreciable spectral responsivity under illumination in the visible wavelength range"",
    ""extra_properties"": {
        ""optical_band_gap"": ""2.1 eV"",
        ""photoconductor_responsivity"": ""Approximately 90 mA/W under 405 nm illumination at an incident power density of 1 mW/cm2"",
        ""photoconductor_time_constants"": ""Response time constants: 2 s (fast), 24 s (slow); Decay time constants: 22 s (fast), 352 s (slow)""
    }
}"
2487,GaSx,GaMe3,H2S plasma,,,10.1116/1.5079553,R732841,Plasma enhanced atomic layer deposition of gallium sulfide thin films,"{
    ""process_parameters"": {
        ""reactants"": [
            ""GaMe3, H2S plasma""
        ],
        ""temperature_range"": ""70 to 350 °C"",
        ""pressure_range"": ""Base pressure: 4 x 10^-6 mbar, Process pressure: TMG pulse: 3 x 10^-3 mbar, H2S/Ar plasma pulse: 1 x 10^-2 mbar""
    },
    ""film_properties"": {
        ""material"": ""GaSx"",
        ""thickness_control"": ""In situ spectroscopic ellipsometry and ex situ x-ray reflectivity"",
        ""uniformity"": ""Continuous and smooth layers"",
        ""conformality"": ""Approximately 50% of the amount of Ga at the bottom of micropillars compared to the top"",
        ""film_thickness"": ""Varies with cycles; example: 20 nm at 70 °C"",
        ""film_density"": ""-"",
        ""surface_roughness"": ""RMS roughness: 0.1 nm"",
        ""refractive_index"": ""-""
    },
    ""process_characteristics"": {
        ""self_limiting_behavior"": ""Yes, self-saturating behavior observed"",
        ""nucleation_behavior"": ""No nucleation delay observed"",
        ""growth_per_cycle"": ""0.65 Å/cycle (70 to 250 °C), 0.3 Å/cycle (350 °C)""
    },
    ""safety"": ""Minimized exposure to highly reactive sulfur radicals by using Ar dilution"",
    ""stability"": ""Amorphous as-deposited, no crystallinity even after annealing to 700 °C"",
    ""reproducibility"": ""-"",
    ""precursor_consumption"": ""-"",
    ""device_performance"": ""-"",
    ""extra_properties"": {
        ""optical_transmittance"": "">90%"",
        ""band_gap"": ""3.1 to 3.3 eV"",
        ""reaction_mechanism"": ""Combustion reaction producing CS2 as a reaction product"",
        ""chemical_composition"": ""Ga:S ratio of 43:57, free from oxygen and carbon after sputter etching""
    }
}"
2494,SnS2,Sn(OAc)4,H2S,,,10.1002/smll.201800547,R732844,Low‐Temperature Wafer‐Scale Deposition of Continuous 2D SnS<sub>2</sub> Films,"{
    ""process_parameters"": {
        ""reactants"": [
            ""Sn(OAc)4, H2S""
        ],
        ""temperature_range"": ""150 °C for deposition, 250 °C for post-deposition annealing"",
        ""pressure_range"": ""approximately 5 mbar""
    },
    ""film_properties"": {
        ""material"": ""SnS2"",
        ""thickness_control"": ""Thickness controlled by varying the number of ALD cycles (2 to 10 monolayers, 1.2 to 6 nm)"",
        ""uniformity"": ""Uniform thickness over 5 × 5 cm2 substrates with a non-uniformity of 4.2%"",
        ""conformality"": ""Good conformality on 3D trench structures with a depth of 90 nm and a width of approximately 30 nm"",
        ""film_thickness"": ""2 to 10 monolayers (1.2 to 6 nm)"",
        ""film_density"": ""Increased to the SnS2 bulk density of 4.5 g/cm3 after annealing"",
        ""surface_roughness"": ""Roughness close to that of the Si substrate (Rq ≈ 0.22 nm)"",
        ""refractive_index"": ""-""
    },
    ""process_characteristics"": {
        ""self_limiting_behavior"": ""Confirmed by observing the saturation of the growth rate with specific precursor pulse lengths"",
        ""nucleation_behavior"": ""Substrate-enhanced growth observed during the first tens of ALD cycles"",
        ""growth_per_cycle"": ""Approximately 0.17 Å/cycle for as-deposited films, 0.11 Å/cycle after annealing""
    },
    ""safety"": ""-"",
    ""stability"": ""Stable towards oxidation, no notable SnO2 component observed in XPS"",
    ""reproducibility"": ""Excellent reproducibility due to self-limiting reactions"",
    ""precursor_consumption"": ""-"",
    ""device_performance"": ""Band gap of 2.35±0.14 eV, suitable for electronics and optoelectronics applications"",
    ""extra_properties"": {
        ""crystallinity"": ""Highly crystalline 1T-phase confirmed by XRD, Raman spectroscopy, and TEM"",
        ""annealing_effect"": ""Annealing at 250 °C crystallizes the films and increases density by 30%"",
        ""grain_size"": ""Estimated to be a few tens of nanometers"",
        ""band_gap"": ""2.35±0.14 eV"",
        ""Fermi_level"": ""Closer to the conduction band, indicating n-type nature""
    }
}"
2495,SnS,Sn(iPrAMD)2,H2S,,,10.1002/aenm.201100330,R732847,Atomic Layer Deposition of Tin Monosulfide Thin Films,"{
    ""process_parameters"": {
        ""reactants"": [
            ""Sn(iPrAMD)2, H2S""
        ],
        ""temperature_range"": ""100 to 200 oC"",
        ""pressure_range"": ""-""
    },
    ""film_properties"": {
        ""material"": ""SnS"",
        ""thickness_control"": ""Linear relationship between film thickness and number of cycles; deposition rate of 0.90 ± 0.02 Å cycle-1 at 120 oC"",
        ""uniformity"": ""Uniform across the deposition zone (30 cm in length) within the XRF measurement error (~3%)"",
        ""conformality"": ""-"",
        ""film_thickness"": ""50-370 nm"",
        ""film_density"": ""4.6 g cm-3"",
        ""surface_roughness"": ""Smooth and shiny below 200 oC; rough with pin-holes above 250 oC"",
        ""refractive_index"": ""-""
    },
    ""process_characteristics"": {
        ""self_limiting_behavior"": ""Minimum exposures of 1.5 Torr·s of Sn(amd)2 and 1.1 Torr·s of H2S required to saturate surface reactions"",
        ""nucleation_behavior"": ""No incubation delay on SiO2 surfaces; immediate growth initiation"",
        ""growth_per_cycle"": ""0.86-0.90 Å cycle-1""
    },
    ""safety"": ""-"",
    ""stability"": ""-"",
    ""reproducibility"": ""Reproducible variations in total precursor exposure achieved"",
    ""precursor_consumption"": ""-"",
    ""device_performance"": ""-"",
    ""extra_properties"": {
        ""optical_band_gap"": ""1.30 to 1.42 eV"",
        ""absorption_coefficient"": ""Over 104 cm-1 in the infrared region and over 105 cm-1 in the visible region"",
        ""electrical_properties"": {
            ""resistivity"": ""50-700 Ω·cm"",
            ""conductivity_type"": ""p-type"",
            ""hole_concentration"": ""1×10^16 to 3×10^16 cm-3"",
            ""hole_mobility"": ""1-4 cm2V-1s-1""
        },
        ""crystal_structure"": ""Orthorhombic with lattice parameters a = 4.30 Å, b = 11.20 Å, c = 3.99 Å"",
        ""phase_purity"": ""Pure SnS without SnS2 and Sn2S3 contamination"",
        ""elemental_purity"": ""No C, N, or O impurities detected below 200 oC""
    }
}"
2523,SnO,Sn(N(SiMe3)2)2,H2O,,,10.1116/1.4984279,R732850,Atomic layer deposition of tin oxide thin films from bis[bis(trimethylsilyl)amino]tin(II) with ozone and water,"{
    ""process_parameters"": {
        ""reactants"": [
            ""Sn(N(SiMe3)2)2, H2O""
        ],
        ""temperature_range"": ""100-250°C for H2O, 80-200°C for O3"",
        ""pressure_range"": ""10 mbar""
    },
    ""film_properties"": {
        ""material"": ""SnO"",
        ""thickness_control"": ""Thicknesses were calculated from the k ratios of SnLa lines using a GMRFILM program."",
        ""uniformity"": ""Films grown on soda lime glass and silicon substrates were uniform across the substrates."",
        ""conformality"": ""Good conformal growth was confirmed by coating TiO2 nanotubes."",
        ""film_thickness"": ""0.05-0.18 Å/cycle for H2O, 0.05-0.11 Å/cycle for O3"",
        ""film_density"": ""6.0 g/cm3"",
        ""surface_roughness"": ""0.5-2.9 nm for H2O, 0.6-1.3 nm for O3"",
        ""refractive_index"": ""-""
    },
    ""process_characteristics"": {
        ""self_limiting_behavior"": ""Saturation of growth rates was observed for both water and ozone processes after 2 s pulse lengths."",
        ""nucleation_behavior"": ""-"",
        ""growth_per_cycle"": ""0.05-0.18 Å/cycle for H2O, 0.05-0.11 Å/cycle for O3""
    },
    ""safety"": ""-"",
    ""stability"": ""Annealing in air at 500°C increased the conductivity of the films."",
    ""reproducibility"": ""-"",
    ""precursor_consumption"": ""-"",
    ""device_performance"": ""I-V measurements showed higher current densities for films grown with water process compared to films grown with ozone process."",
    ""extra_properties"": {
        ""Crystallinity"": ""Films grown with water were crystalline, while films grown with ozone were amorphous."",
        ""Impurities"": ""Films grown with ozone contained silicon as an impurity (13-17%)."",
        ""Band Gap"": ""Direct band gap values of 2.4-2.6 eV and indirect band gap values of 1.5-1.7 eV for films grown with water.""
    }
}"
2524,SnSixOy,Sn(N(SiMe3)2)2,O3,,,10.1116/1.4984279,R732850,Atomic layer deposition of tin oxide thin films from bis[bis(trimethylsilyl)amino]tin(II) with ozone and water,"{
    ""process_parameters"": {
        ""reactants"": [
            ""Sn(N(SiMe3)2)2, O3""
        ],
        ""temperature_range"": ""80-200°C"",
        ""pressure_range"": ""10 mbar""
    },
    ""film_properties"": {
        ""material"": ""SnSixOy"",
        ""thickness_control"": ""Thicknesses were calculated from the k ratios of SnLa lines using a GMRFILM program. Stoichiometry of SnO (with water) or SnO2 (with ozone) and density of 6.0 g/cm3 were assumed in the calculations."",
        ""uniformity"": ""The films grown on soda lime glass and silicon substrates were uniform across the substrates."",
        ""conformality"": ""Conformality was tested by coating TiO2 nanotubes with SnOx, forming coaxial nanotubular structure."",
        ""film_thickness"": ""0.05-0.18 Å/cycle with water, 0.05-0.11 Å/cycle with ozone"",
        ""film_density"": ""6.0 g/cm3"",
        ""surface_roughness"": ""0.5-2.9 nm with water, 0.6-1.3 nm with ozone"",
        ""refractive_index"": ""-""
    },
    ""process_characteristics"": {
        ""self_limiting_behavior"": ""Saturation of growth rates was observed for both water and ozone processes after 2 s pulse lengths."",
        ""nucleation_behavior"": ""-"",
        ""growth_per_cycle"": ""0.05-0.18 Å/cycle with water, 0.05-0.11 Å/cycle with ozone""
    },
    ""safety"": ""-"",
    ""stability"": ""The films grown with water showed crystallinity with the tetragonal SnO phase, and annealing in air increased the conductivity of the films while the SnO2 phase appeared. Films grown with ozone remained amorphous and nonconductive both as-deposited and after annealing."",
    ""reproducibility"": ""-"",
    ""precursor_consumption"": ""-"",
    ""device_performance"": ""The photoactivity and electrical conductivity of the films were tested with I-V measurements. The current densities are higher in the samples grown with the water process than with the ozone process, in dark and irradiated alike, proving that the electrical conductivity of the films grown with water is higher."",
    ""extra_properties"": {
        ""Band gap values"": ""Direct band gap values of 2.4-2.6 eV and indirect band gap values of 1.5-1.7 eV for films grown with water.""
    }
}"
2555,WS2,W2(NMe2)6,H2S,,,10.1116/1.5074153,R732853,Crystalline tungsten sulfide thin films by atomic layer deposition and mild annealing,"{
    ""process_parameters"": {
        ""reactants"": [
            ""W2(NMe2)6, H2S""
        ],
        ""temperature_range"": ""150 °C for deposition, 300-500 °C for annealing"",
        ""pressure_range"": ""Approximately 5 mbar""
    },
    ""film_properties"": {
        ""material"": ""WS2"",
        ""thickness_control"": ""Linear thickness control demonstrated; thickness increased linearly with the number of ALD cycles"",
        ""uniformity"": ""Films were very smooth with root-mean-square roughness (Rq) of 0.4 nm for a 500 cycle film"",
        ""conformality"": ""-"",
        ""film_thickness"": ""Approximately 1.2 nm for 10 cycles, up to 40 nm for 500 cycles"",
        ""film_density"": ""7.0-7.2 g/cm3"",
        ""surface_roughness"": ""Root-mean-square roughness (Rq) of 0.4 nm for a 500 cycle film"",
        ""refractive_index"": ""-""
    },
    ""process_characteristics"": {
        ""self_limiting_behavior"": ""Saturation of the growth rate was reached at 150 °C using W2(NMe2)6 and H2S pulses of at least 0.5 and 2.0 s, respectively"",
        ""nucleation_behavior"": ""Little to no nucleation delay observed"",
        ""growth_per_cycle"": ""Approximately 0.7 Å/cycle by EDS, 0.8 Å/cycle by XRR""
    },
    ""safety"": ""-"",
    ""stability"": ""Films remained smooth when annealed at 400 °C or below"",
    ""reproducibility"": ""Excellent reproducibility and facile thickness control achieved by changing the number of ALD cycles"",
    ""precursor_consumption"": ""-"",
    ""device_performance"": ""-"",
    ""extra_properties"": {
        ""annealing_effects"": ""Annealing at 400 °C resulted in nanocrystalline WS2 films with improved crystallinity and stoichiometry"",
        ""film_composition"": ""Sulfur-deficient with impurities (C, N, O, H); average S/W ratio of 1.11"",
        ""film_conductivity"": ""Metallic conductivity with resistivities of 1 to 10 mΩ cm for as-deposited films"",
        ""film_morphology"": ""Films consisted of small, 3-10 nm wide crystallites with a disordered structure""
    }
}"
2562,WO3,W(CO)6,O3,,,10.1016/j.egypro.2014.07.321,R732856,Atomic Layer Deposition of Tungsten Oxide for Solar Cell Application,"{
    ""process_parameters"": {
        ""reactants"": [
            ""W(CO)6, O3""
        ],
        ""temperature_range"": ""190°C"",
        ""pressure_range"": ""1 Torr""
    },
    ""film_properties"": {
        ""material"": ""WO3"",
        ""thickness_control"": ""-"",
        ""uniformity"": ""Uniform film throughout the substrate"",
        ""conformality"": ""-"",
        ""film_thickness"": ""-"",
        ""film_density"": ""-"",
        ""surface_roughness"": ""0.45 nm (as-grown), 6 nm (annealed)"",
        ""refractive_index"": ""-""
    },
    ""process_characteristics"": {
        ""self_limiting_behavior"": ""Self-limiting growth of ca. 0.2 Å per cycle"",
        ""nucleation_behavior"": ""-"",
        ""growth_per_cycle"": ""0.2 Å per cycle""
    },
    ""safety"": ""-"",
    ""stability"": ""Amorphous as-deposited, converts to monoclinic WO3 upon annealing"",
    ""reproducibility"": ""-"",
    ""precursor_consumption"": ""-"",
    ""device_performance"": ""Potential use as a window layer in reverse architecture solar cells"",
    ""extra_properties"": {
        ""Band-gap"": ""3.5 eV"",
        ""Pin-hole free"": ""Yes"",
        ""Deposition method"": ""Hot-wall viscous flow ALD reactor"",
        ""Annealing temperature"": ""600°C""
    }
}"
2568,Au,Au(PMe3)Me3,H2 plasma,,,10.1021/acsami.9b10848,R732859,Plasma-Enhanced Atomic Layer Deposition of Nanostructured Gold Near Room Temperature,"{
    ""process_parameters"": {
        ""reactants"": [
            ""Au(PMe3)Me3, H2 plasma""
        ],
        ""temperature_range"": ""50 to 120 °C"",
        ""pressure_range"": ""6 × 10−3 to 5 mbar""
    },
    ""film_properties"": {
        ""material"": ""Au"",
        ""thickness_control"": ""Equivalent growth per cycle (eqGPC) of 0.030 ± 0.002 nm per cycle"",
        ""uniformity"": ""Non-ideal conformality on 3D structures; better uniformity on planar substrates"",
        ""conformality"": ""Possible to deposit on 3D structures but with reduced gold loading deeper in the structure"",
        ""film_thickness"": ""Up to 65.6 nm"",
        ""film_density"": ""-"",
        ""surface_roughness"": ""Surface roughness determined by AFM"",
        ""refractive_index"": ""-""
    },
    ""process_characteristics"": {
        ""self_limiting_behavior"": ""Saturating behavior for both precursor and reactant exposure"",
        ""nucleation_behavior"": ""Nucleation-controlled growth mechanism on silicon oxide surface"",
        ""growth_per_cycle"": ""0.030 ± 0.002 nm per cycle""
    },
    ""safety"": ""-"",
    ""stability"": ""-"",
    ""reproducibility"": ""-"",
    ""precursor_consumption"": ""-"",
    ""device_performance"": ""Excellent SERS properties; resistivity of 5.9 ± 0.3 µΩ cm"",
    ""extra_properties"": {
        ""Crystallinity"": ""Polycrystalline films confirmed by XRD"",
        ""Impurities"": ""<1 at. % carbon and oxygen impurities, <0.1 at. % phosphorous"",
        ""Resistivity"": ""5.9 ± 0.3 µΩ cm"",
        ""SEM Analysis"": ""Island growth mode with wormlike structures at higher thicknesses"",
        ""EDX Analysis"": ""Presence of gold confirmed on temperature-sensitive substrates""
    }
}"
2600,NiO,Ni(MeCp)2,O2 plasma,,,10.1039/C9TC04282B,R732862,Plasma-assisted atomic layer deposition of nickel oxide as hole transport layer for hybrid perovskite solar cells,"{
    ""process_parameters"": {
        ""reactants"": [
            ""Ni(MeCp)2, O2 plasma""
        ],
        ""temperature_range"": ""50–300 °C"",
        ""pressure_range"": ""-""
    },
    ""film_properties"": {
        ""material"": ""NiO"",
        ""thickness_control"": ""Thickness measured by spectroscopic ellipsometry (SE) after every ten ALD cycles"",
        ""uniformity"": ""Thickness non-uniformity is less than 0.16% on a 4 inch silicon wafer"",
        ""conformality"": ""Excellent conformality demonstrated in cross-sectional TEM images"",
        ""film_thickness"": ""10 nm"",
        ""film_density"": ""-"",
        ""surface_roughness"": ""-"",
        ""refractive_index"": ""Refractive index (n) values extracted from SE"",
        ""extra_properties"": {
            ""absorption_coefficient"": ""Highly transparent in the investigated spectral range"",
            ""band_gap"": ""3.75 eV""
        }
    },
    ""process_characteristics"": {
        ""self_limiting_behavior"": ""Confirmed for the ALD NiO process at a deposition temperature of 150 °C"",
        ""nucleation_behavior"": ""No nucleation delay observed"",
        ""growth_per_cycle"": ""0.32 Å per cycle at 150 °C""
    },
    ""safety"": ""-"",
    ""stability"": ""-"",
    ""reproducibility"": ""Reproducibility demonstrated for seven tested batches"",
    ""precursor_consumption"": ""-"",
    ""device_performance"": ""Superior 17.07% PCE achieved in post-annealed NiO-based PSC compared to 13.98% PCE with pristine NiO"",
    ""extra_properties"": {
        ""annealing_effect"": ""Post-annealing treatment of ALD NiO films in air at 300 °C for 20 min leads to better wettability, increased conductivity, and mobility"",
        ""interface_analysis"": ""Higher concentration of hydroxyl species at the surface of NiO confirmed by AR-XPS"",
        ""charge_extraction"": ""Faster decay of charge lifetime observed for perovskite deposited on post-annealed NiO""
    }
}"
2501,SnO2,Sn(NMe2)4,O2 plasma,,,10.1116/1.5015967,R732865,In-system photoelectron spectroscopy study of tin oxide layers produced from tetrakis(dimethylamino)tin by plasma enhanced atomic layer deposition,"{
    ""process_parameters"": {
        ""reactants"": [
            ""Sn(NMe2)4, O2 plasma""
        ],
        ""temperature_range"": ""90-210°C"",
        ""pressure_range"": ""0.5 mbar""
    },
    ""film_properties"": {
        ""material"": ""SnO2"",
        ""thickness_control"": ""Thicknesses in the range of 20-30 nm after 200 ALD cycles, derived from ellipsometry measurements"",
        ""uniformity"": ""-"",
        ""conformality"": ""-"",
        ""film_thickness"": ""20-30 nm"",
        ""film_density"": ""-"",
        ""surface_roughness"": ""-"",
        ""refractive_index"": ""1.7 to 1.9 at 632.8 nm""
    },
    ""process_characteristics"": {
        ""self_limiting_behavior"": ""-"",
        ""nucleation_behavior"": ""-"",
        ""growth_per_cycle"": ""-""
    },
    ""safety"": ""-"",
    ""stability"": ""-"",
    ""reproducibility"": ""-"",
    ""precursor_consumption"": ""-"",
    ""device_performance"": ""-"",
    ""extra_properties"": {
        ""resistivity"": ""Decreases by five orders of magnitude with increasing deposition temperature"",
        ""carbon and nitrogen contamination"": ""Decreasing with increasing deposition temperature"",
        ""optical band gap"": ""Decreases with decreasing carbon and nitrogen contaminations""
    }
}"
2623,WO3,W(NtBu)2(iPrAMD)2,O3,,,10.1021/acs.chemmater.8b04129,R732752,"Atomic Layer Deposition of Molybdenum and Tungsten Oxide Thin Films Using Heteroleptic Imido-Amidinato Precursors: Process Development, Film Characterization, and Gas Sensing Properties","{
    ""process_parameters"": {
        ""reactants"": [
            ""W(NtBu)2(iPrAMD)2, O3""
        ],
        ""temperature_range"": ""200-350 °C"",
        ""pressure_range"": ""Approximately 5 mbar""
    },
    ""film_properties"": {
        ""material"": ""WO3"",
        ""thickness_control"": ""Thicknesses were primarily measured by a Film Sense FS-1 multi-wavelength ellipsometer. Thickness mapping using the ellipsometer was performed for selected samples by measuring film thickness at points separated by 0.5 cm (0.5 cm edge exclusion), resulting in 81 measurements over the 5 × 5 cm2 silicon substrates."",
        ""uniformity"": ""The WOx films were also uniform with a 2.7% non-uniformity measured for an approximately 40 nm film deposited at 300 °C."",
        ""conformality"": ""Good, approximately 90% conformality was achieved up to an aspect ratio of 20 using the relatively short pulse and purge lengths selected for this experiment."",
        ""film_thickness"": ""Approximately 4 nm (100 cycles at 300 °C) to 40 nm (1000 cycles at 300 °C)"",
        ""film_density"": ""5.7 g/cm3 at 200 °C to 7.4 g/cm3 at 350 °C"",
        ""surface_roughness"": ""The films deposited at 250 °C and below were smooth, whereas individual crystallites started to form on the film surface at 275 °C and above."",
        ""refractive_index"": ""1.8 at 200 °C to 2.3 at 350 °C (at 630 nm)""
    },
    ""process_characteristics"": {
        ""self_limiting_behavior"": ""Saturation of the growth rate was achieved with both precursors using [W(NtBu)2(dpamd)2] and O3 pulses of at least 1 and 5 s, respectively."",
        ""nucleation_behavior"": ""The intersection of the fitted lines and the x-axis at approximately 10 cycles suggests slight nucleation delay."",
        ""growth_per_cycle"": ""0.45 Å/cycle at 300 °C""
    },
    ""safety"": ""-"",
    ""stability"": ""-"",
    ""reproducibility"": ""The WOx films were also uniform with a 2.7% non-uniformity measured for an approximately 40 nm film deposited at 300 °C."",
    ""precursor_consumption"": ""-"",
    ""device_performance"": ""-"",
    ""extra_properties"": {
        ""Film composition"": ""The WOx films deposited at both 300 and 350 °C were close to the WO3 stoichiometry (O/W 2.9-2.95) with very low impurity contents; only about 1.3 at.% of C, N, and H combined."",
        ""Film crystallinity"": ""The films grown at 250 °C and below were smooth and amorphous, whereas individual crystallites started to form on the film surface at 275 °C and above. The crystalline WOx films had a denser and smoother appearance compared to MoOx.""
    }
}"
2638,Ga2O3,GaMe3,O2 plasma,,,10.1116/1.4758782,R732868,Low temperature deposition of Ga2O3 thin films using trimethylgallium and oxygen plasma,"{
    ""process_parameters"": {
        ""reactants"": [
            ""GaMe3, O2 plasma""
        ],
        ""temperature_range"": ""Room temperature to 400°C"",
        ""pressure_range"": ""0.20-0.25 Torr""
    },
    ""film_properties"": {
        ""material"": ""Ga2O3"",
        ""thickness_control"": ""Linear growth behavior observed; thickness measured by spectroscopic ellipsometry"",
        ""uniformity"": ""-"",
        ""conformality"": ""-"",
        ""film_thickness"": ""26.2 nm (as-deposited), 26 nm (annealed)"",
        ""film_density"": ""-"",
        ""surface_roughness"": ""0.16 nm (as-deposited), 0.37 nm (annealed)"",
        ""refractive_index"": ""2.05-1.86 (as-deposited), 2.09-1.92 (annealed)""
    },
    ""process_characteristics"": {
        ""self_limiting_behavior"": ""Observed; deposition rate constant at 0.53 Å/cycle"",
        ""nucleation_behavior"": ""-"",
        ""growth_per_cycle"": ""0.53 Å/cycle""
    },
    ""safety"": ""-"",
    ""stability"": ""Crystallization observed upon annealing at 900°C"",
    ""reproducibility"": ""-"",
    ""precursor_consumption"": ""0.015 s TMG dose sufficient for surface saturation"",
    ""device_performance"": ""-"",
    ""extra_properties"": {
        ""Chemical composition"": ""Ga: 36 at.%, O: 51.8 at.%, C: 12.2 at.% (surface contamination)"",
        ""Crystal structure"": ""Amorphous (as-deposited), polycrystalline β-Ga2O3 (annealed at 900°C)""
    }
}"
810,ReS2,ReCl5,H2S,,,10.1088/2053-1583/ab4c09,R732871,Van der Waals epitaxy of continuous thin films of 2D materials using atomic layer deposition in low temperature and low vacuum conditions,"{
    ""process_parameters"": {
        ""reactants"": [
            ""ReCl5, H2S""
        ],
        ""temperature_range"": ""75 to 400 °C"",
        ""pressure_range"": ""~5 mbar""
    },
    ""film_properties"": {
        ""material"": ""ReS2"",
        ""thickness_control"": ""Accurate and reproducible control of thickness"",
        ""uniformity"": ""Excellent thickness uniformity"",
        ""conformality"": ""Excellent conformality"",
        ""film_thickness"": ""3-25 nm"",
        ""film_density"": ""-"",
        ""surface_roughness"": ""-"",
        ""refractive_index"": ""-""
    },
    ""process_characteristics"": {
        ""self_limiting_behavior"": ""Exhibit self-limiting ALD reactions"",
        ""nucleation_behavior"": ""-"",
        ""growth_per_cycle"": ""-""
    },
    ""safety"": ""-"",
    ""stability"": ""-"",
    ""reproducibility"": ""Reproducibility"",
    ""precursor_consumption"": ""-"",
    ""device_performance"": ""-"",
    ""extra_properties"": {
        ""epitaxial_growth"": ""ReS2 could not be grown epitaxially on mica or sapphire"",
        ""substrates_used"": ""c-plane sapphire, muscovite mica, SiO2-terminated silicon""
    }
}"
819,PbI2,Pb(N(SiMe3)2)2,SnI4,,,10.1088/2053-1583/ab4c09,R732871,Van der Waals epitaxy of continuous thin films of 2D materials using atomic layer deposition in low temperature and low vacuum conditions,"{
    ""process_parameters"": {
        ""reactants"": [
            ""Pb(N(SiMe3)2)2, SnI4""
        ],
        ""temperature_range"": ""75 to 400 °C"",
        ""pressure_range"": ""low vacuum conditions (~5 mbar)""
    },
    ""film_properties"": {
        ""material"": ""PbI2"",
        ""thickness_control"": ""accurate and reproducible control of thickness"",
        ""uniformity"": ""excellent thickness uniformity"",
        ""conformality"": ""excellent conformality"",
        ""film_thickness"": ""3–25 nm"",
        ""film_density"": ""-"",
        ""surface_roughness"": ""rougher compared to the 1T sulfides on mica due to the pyramidal shape of the PbI2 grains"",
        ""refractive_index"": ""-""
    },
    ""process_characteristics"": {
        ""self_limiting_behavior"": ""self-limiting ALD reactions"",
        ""nucleation_behavior"": ""-"",
        ""growth_per_cycle"": ""-""
    },
    ""safety"": ""-"",
    ""stability"": ""-"",
    ""reproducibility"": ""reproducibility"",
    ""precursor_consumption"": ""-"",
    ""device_performance"": ""-"",
    ""extra_properties"": {
        ""epitaxial_relation"": ""(0001)[2110]PbI2 || (0001)[2110]Al2O3"",
        ""non-epitaxial_domains"": ""some non-epitaxial domains observed"",
        ""in-plane_mosaicity"": ""relatively large in-plane mosaicity"",
        ""substrate"": ""sapphire""
    }
}"
2374,MoS2,Mo(thd)3,H2S,,,10.1088/2053-1583/ab4c09,R732871,Van der Waals epitaxy of continuous thin films of 2D materials using atomic layer deposition in low temperature and low vacuum conditions,"{
    ""process_parameters"": {
        ""reactants"": [
            ""Mo(thd)3, H2S""
        ],
        ""temperature_range"": ""75 to 400 °C"",
        ""pressure_range"": ""~5 mbar""
    },
    ""film_properties"": {
        ""material"": ""MoS2"",
        ""thickness_control"": ""Accurate and reproducible control of thickness"",
        ""uniformity"": ""Excellent thickness uniformity"",
        ""conformality"": ""Excellent conformality"",
        ""film_thickness"": ""3–25 nm"",
        ""film_density"": ""-"",
        ""surface_roughness"": ""Rougher surface compared to 1T metal sulfides"",
        ""refractive_index"": ""-""
    },
    ""process_characteristics"": {
        ""self_limiting_behavior"": ""Exhibits self-limiting ALD reactions"",
        ""nucleation_behavior"": ""-"",
        ""growth_per_cycle"": ""-""
    },
    ""safety"": ""-"",
    ""stability"": ""-"",
    ""reproducibility"": ""Reproducibility of film thickness and properties"",
    ""precursor_consumption"": ""-"",
    ""device_performance"": ""-"",
    ""extra_properties"": {
        ""epitaxial_growth"": ""vdW epitaxial growth on mica"",
        ""in_plane_orientation"": ""Equally [2110] or [1210]MoS2 || [100]mica (0/60°) and [1100] or [0110]MoS2 || [100]mica (30/90°)"",
        ""substrate"": ""Muscovite mica""
    }
}"
2494,SnS2,Sn(OAc)4,H2S,,,10.1088/2053-1583/ab4c09,R732871,Van der Waals epitaxy of continuous thin films of 2D materials using atomic layer deposition in low temperature and low vacuum conditions,"{
    ""process_parameters"": {
        ""reactants"": [
            ""Sn(OAc)4, H2S""
        ],
        ""temperature_range"": ""75 to 400 °C"",
        ""pressure_range"": ""~5 mbar""
    },
    ""film_properties"": {
        ""material"": ""SnS2"",
        ""thickness_control"": ""Accurate and reproducible control of thickness"",
        ""uniformity"": ""Excellent thickness uniformity"",
        ""conformality"": ""Excellent conformality"",
        ""film_thickness"": ""3-25 nm"",
        ""film_density"": ""-"",
        ""surface_roughness"": ""-"",
        ""refractive_index"": ""-""
    },
    ""process_characteristics"": {
        ""self_limiting_behavior"": ""Exhibit self-limiting ALD reactions"",
        ""nucleation_behavior"": ""-"",
        ""growth_per_cycle"": ""-""
    },
    ""safety"": ""-"",
    ""stability"": ""-"",
    ""reproducibility"": ""Reproducibility confirmed"",
    ""precursor_consumption"": ""-"",
    ""device_performance"": ""-"",
    ""extra_properties"": {
        ""substrate"": ""Muscovite mica"",
        ""epitaxial_relation"": ""vdW epitaxy: mostly [2110] or [1210]SnS2 || [100]mica (0/60°), some [1100] or [0110]SnS2 || [100]mica (30/90°)"",
        ""domain_size"": ""70 nm on mica, 23 nm on sapphire, 14 nm on SiO2/Si""
    }
}"
2553,ZrS2,ZrCl4,H2S,,,10.1088/2053-1583/ab4c09,R732871,Van der Waals epitaxy of continuous thin films of 2D materials using atomic layer deposition in low temperature and low vacuum conditions,"{
    ""process_parameters"": {
        ""reactants"": [
            ""ZrCl4, H2S""
        ],
        ""temperature_range"": ""75 to 400 °C"",
        ""pressure_range"": ""Low vacuum conditions (~5 mbar)""
    },
    ""film_properties"": {
        ""material"": ""ZrS2"",
        ""thickness_control"": ""Accurate and reproducible control of thickness"",
        ""uniformity"": ""Excellent thickness uniformity"",
        ""conformality"": ""Excellent conformality"",
        ""film_thickness"": ""3-25 nm"",
        ""film_density"": ""-"",
        ""surface_roughness"": ""-"",
        ""refractive_index"": ""-""
    },
    ""process_characteristics"": {
        ""self_limiting_behavior"": ""Exhibit self-limiting ALD reactions"",
        ""nucleation_behavior"": ""-"",
        ""growth_per_cycle"": ""-""
    },
    ""safety"": ""-"",
    ""stability"": ""-"",
    ""reproducibility"": ""Excellent reproducibility"",
    ""precursor_consumption"": ""-"",
    ""device_performance"": ""-"",
    ""extra_properties"": {
        ""substrates"": ""Muscovite mica, c-plane sapphire, SiO2-terminated silicon"",
        ""epitaxial_relationship"": ""(0001)[2110]ZrS2 || (001)[100]mica and (0001)[1100]ZrS2 || (001)[100]mica"",
        ""domain_size"": ""40 nm on mica, 17 nm on sapphire, 11 nm on SiO2/Si"",
        ""mosaicity"": ""FWHM of approximately 9° for 0/60° domains""
    }
}"
2554,HfS2,HfCl4,H2S,,,10.1088/2053-1583/ab4c09,R732871,Van der Waals epitaxy of continuous thin films of 2D materials using atomic layer deposition in low temperature and low vacuum conditions,"{
    ""process_parameters"": {
        ""reactants"": [
            ""HfCl4, H2S""
        ],
        ""temperature_range"": ""75 to 400 °C"",
        ""pressure_range"": ""~5 mbar""
    },
    ""film_properties"": {
        ""material"": ""HfS2"",
        ""thickness_control"": ""Accurate and reproducible control of thickness"",
        ""uniformity"": ""Excellent thickness uniformity"",
        ""conformality"": ""Excellent conformality"",
        ""film_thickness"": ""3–25 nm"",
        ""film_density"": ""-"",
        ""surface_roughness"": ""-"",
        ""refractive_index"": ""-""
    },
    ""process_characteristics"": {
        ""self_limiting_behavior"": ""Exhibit self-limiting ALD reactions"",
        ""nucleation_behavior"": ""-"",
        ""growth_per_cycle"": ""-""
    },
    ""safety"": ""-"",
    ""stability"": ""-"",
    ""reproducibility"": ""Reproducibility of the film thickness and properties"",
    ""precursor_consumption"": ""-"",
    ""device_performance"": ""-"",
    ""extra_properties"": {
        ""substrates_used"": ""c-plane sapphire, muscovite mica, SiO2-terminated silicon"",
        ""epitaxial_relationship"": ""(0001)[2110]HfS2 || (001)[100]mica"",
        ""domain_orientations"": ""0/60° and 30/90° domains observed""
    }
}"
2666,Ag,Ag(hfac)(cod),tBuNHNH2,,,10.1016/j.apsusc.2016.11.192,R732874,The influence of tertiary butyl hydrazine as a co-reactant on the atomic layer deposition of silver,"{
    ""process_parameters"": {
        ""reactants"": [
            ""Ag(hfac)(cod), tBuNHNH2""
        ],
        ""temperature_range"": ""105-128 °C"",
        ""pressure_range"": ""5 mbar""
    },
    ""film_properties"": {
        ""material"": ""Ag"",
        ""thickness_control"": ""Mass deposition rate of ~20 ng/cm²/cycle (~0.18 Å/cycle) under self-limiting growth conditions"",
        ""uniformity"": ""-"",
        ""conformality"": ""Ultra-thin conformal silver films"",
        ""film_thickness"": ""Nominal thickness of ~12 nm after 500 cycles"",
        ""film_density"": ""-"",
        ""surface_roughness"": ""-"",
        ""refractive_index"": ""-""
    },
    ""process_characteristics"": {
        ""self_limiting_behavior"": ""23 °C wide self-limiting ALD temperature window between 105 and 128 °C"",
        ""nucleation_behavior"": ""Initial growth rate influenced by limited surface coverage of silver"",
        ""growth_per_cycle"": ""Mass deposition rate of ~20 ng/cm²/cycle (~0.18 Å/cycle)""
    },
    ""safety"": ""TBH is chosen due to its safer handling properties compared to anhydrous hydrazine"",
    ""stability"": ""-"",
    ""reproducibility"": ""-"",
    ""precursor_consumption"": ""-"",
    ""device_performance"": ""Films are electrically conductive with resistivity decreasing from 0.62 Ω·cm after 500 cycles to 1 × 10⁻⁵ Ω·cm after 1500 cycles"",
    ""extra_properties"": {
        ""Adhesion"": ""Films deposited using TBH sustain an average aerial loss of around 5% in adhesion tests, indicating significantly higher adhesion compared to films grown using propan-1-ol"",
        ""Microstructure"": ""Films grown using TBH are almost planar, made up of highly interconnected platelets with narrow crevices, tending towards a Frank-van der Merwe growth mode""
    }
}"
501,Ag,Ag(hfac)(cod),propanol,,,10.1016/j.apsusc.2016.11.192,R732874,The influence of tertiary butyl hydrazine as a co-reactant on the atomic layer deposition of silver,"{
    ""process_parameters"": {
        ""reactants"": [
            ""Ag(hfac)(cod), propanol""
        ],
        ""temperature_range"": ""80-200 °C"",
        ""pressure_range"": ""5 mbar""
    },
    ""film_properties"": {
        ""material"": ""Ag"",
        ""thickness_control"": ""Gravimetric measurement using a microbalance"",
        ""uniformity"": ""-"",
        ""conformality"": ""Ultra-thin conformal films"",
        ""film_thickness"": ""9-27 nm"",
        ""film_density"": ""10.5 g/cm³ (assumed bulk density)"",
        ""surface_roughness"": ""-"",
        ""refractive_index"": ""-""
    },
    ""process_characteristics"": {
