Repository: jd-coderepos/awases-ald

## Add Contributions to Papers

In Step 1, we imported a collection of papers from the [Atomic Limits ALD Database](https://www.atomiclimits.com/alddatabase/) to the ORKG with their metadata. Step 2 involves bulk uploading structured contributions to each paper.

### Overview

The main purpose of this repository is to streamline the process on extracting detailed ALD process knowledge from the full texts of the imported papers and integrating this information into the ORKG. This creates a rich, structured database that enhances the utility of the ORKG for academic and industrial research.

File: step 2/data/backup/6-gpt-annotations.csv (part 7 of 10)
process_id,process_material,process_reactanta,process_reactantb,process_reactantc,process_reactantd,reference_doi,paper_id,paper_title,extracted_info
        ""self_limiting_behavior"": ""23 °C wide self-limiting ALD temperature window between 105 and 128 °C"",
        ""nucleation_behavior"": ""Nucleation and growth process studied; TBH enhances surface diffusion"",
        ""growth_per_cycle"": ""0.18 Å/cycle""
    },
    ""safety"": ""TBH is a toxic hazardous material with explosive tendencies; substitution to reduce risk is necessary"",
    ""stability"": ""-"",
    ""reproducibility"": ""-"",
    ""precursor_consumption"": ""-"",
    ""device_performance"": ""Films are electrically conductive with resistivity decreasing with increasing film thickness"",
    ""extra_properties"": {
        ""Co-reactant"": ""Tertiary butyl hydrazine (TBH)"",
        ""Mass deposition rate"": ""20 ng/cm²/cycle"",
        ""XPS analysis"": ""No fluorine detected above 105 °C; presence of metallic silver confirmed"",
        ""XRD analysis"": ""Peaks at 38.2° and 44.4° consistent with (111) and (200) reflections of fcc metallic silver"",
        ""SEM analysis"": ""Films are almost planar with highly interconnected platelets"",
        ""Adhesion"": ""Films deposited using TBH show significantly higher adhesion compared to those using propan-1-ol"",
        ""Electrical resistivity"": ""0.62 Ω·cm (9 nm), 3 × 10⁻⁴ Ω·cm (18 nm), 1 × 10⁻⁵ Ω·cm (27 nm)""
    }
}"
2701,La2O3,La(iPrCp)2(iPrAMD),H2O,,,10.1016/j.tsf.2018.06.011,R732877,Atomic layer deposition of lanthanum oxide with heteroleptic cyclopentadienyl-amidinate lanthanum precursor - Effect of the oxygen source on the film growth and properties,"{
    ""process_parameters"": {
        ""reactants"": [
            ""La(iPrCp)2(iPrAMD), H2O""
        ],
        ""temperature_range"": ""200-325 °C"",
        ""pressure_range"": ""5 mbar""
    },
    ""film_properties"": {
        ""material"": ""La2O3"",
        ""thickness_control"": ""Film thicknesses were determined by modeling the reflectance spectra and confirmed with X-ray reflectivity measurement."",
        ""uniformity"": ""-"",
        ""conformality"": ""-"",
        ""film_thickness"": ""Varied from 36 to 72 nm"",
        ""film_density"": ""-"",
        ""surface_roughness"": ""RMS roughness values ranged from 0.61 nm to 2 nm depending on the process and temperature"",
        ""refractive_index"": ""-""
    },
    ""process_characteristics"": {
        ""self_limiting_behavior"": ""Saturation of the growth rate was achieved with La(iPrCp)2(iPrAMD)/H2O/O3 process at 200 °C and with La(iPrCp)2(iPrAMD)/O3 process at 225 °C"",
        ""nucleation_behavior"": ""-"",
        ""growth_per_cycle"": ""Varied from 0.7 Å/cycle to 4.4 Å/cycle depending on the process and temperature""
    },
    ""safety"": ""-"",
    ""stability"": ""Films were stored in a desiccator due to air sensitivity"",
    ""reproducibility"": ""-"",
    ""precursor_consumption"": ""-"",
    ""device_performance"": ""-"",
    ""extra_properties"": {
        ""crystallinity"": ""Films deposited with ozone at 200 °C were amorphous, weakly crystalline at 225-275 °C, cubic La2O3 at 300 °C, and a mixture of cubic and hexagonal La2O3 at 325 °C. Films deposited with water were crystalline La2O3 at 200 °C and above, with mixtures of cubic and hexagonal phases."",
        ""impurities"": ""Main impurities were carbon and hydrogen. Films deposited with ozone had high carbon content at low temperatures, decreasing with increasing temperature. Films deposited with water had lower carbon and higher hydrogen content."",
        ""annealing effects"": ""Annealing at 700 °C in air converted films to hexagonal La2O3, with some films showing minor peaks of cubic La2O3. Annealing in nitrogen atmosphere resulted in cubic La2O3 at 500 °C and hexagonal La2O3 at 750 °C.""
    }
}"
2702,La2O3,La(iPrCp)2(iPrAMD),O3,,,10.1016/j.tsf.2018.06.011,R732877,Atomic layer deposition of lanthanum oxide with heteroleptic cyclopentadienyl-amidinate lanthanum precursor - Effect of the oxygen source on the film growth and properties,"{
    ""process_parameters"": {
        ""reactants"": [
            ""La(iPrCp)2(iPrAMD), O3""
        ],
        ""temperature_range"": ""200-325 °C"",
        ""pressure_range"": ""5 mbar""
    },
    ""film_properties"": {
        ""material"": ""La2O3"",
        ""thickness_control"": ""Film thicknesses were determined by modeling the reflectance spectra and confirmed with X-ray reflectivity measurement."",
        ""uniformity"": ""-"",
        ""conformality"": ""-"",
        ""film_thickness"": ""Varied from 36 to 72 nm"",
        ""film_density"": ""-"",
        ""surface_roughness"": ""RMS roughness values ranged from 0.61 nm to 1.6 nm depending on the process and temperature"",
        ""refractive_index"": ""-""
    },
    ""process_characteristics"": {
        ""self_limiting_behavior"": ""Saturation of the growth rate was achieved at 225 °C with O3 and at 200 °C with H2O/O3"",
        ""nucleation_behavior"": ""-"",
        ""growth_per_cycle"": ""Varied from 0.6 to 2.1 Å/cycle depending on the temperature and reactants""
    },
    ""safety"": ""-"",
    ""stability"": ""Films were stored in a desiccator due to air sensitivity"",
    ""reproducibility"": ""-"",
    ""precursor_consumption"": ""-"",
    ""device_performance"": ""-"",
    ""extra_properties"": {
        ""Crystallinity"": ""Films deposited with O3 were amorphous at 200 °C and weakly crystalline at 225-275 °C. Films deposited with H2O were crystalline at 200 °C and above."",
        ""Annealing effects"": ""Films deposited with H2O/O3 showed pure hexagonal phase after annealing at 700 °C in air, while other processes showed mixtures of cubic and hexagonal phases."",
        ""Impurities"": ""Main impurities were carbon and hydrogen. Films deposited with O3 at low temperatures had high carbon content (up to 19 at.%)."",
        ""Surface morphology"": ""Films deposited with water were rougher compared to those deposited with O3 or H2O/O3.""
    }
}"
2703,La2O3,La(iPrCp)2(iPrAMD),H2O,O3,,10.1016/j.tsf.2018.06.011,R732877,Atomic layer deposition of lanthanum oxide with heteroleptic cyclopentadienyl-amidinate lanthanum precursor - Effect of the oxygen source on the film growth and properties,"{
    ""process_parameters"": {
        ""reactants"": [
            ""La(iPrCp)2(iPrAMD), H2O, O3""
        ],
        ""temperature_range"": ""200-325 °C"",
        ""pressure_range"": ""5 mbar""
    },
    ""film_properties"": {
        ""material"": ""La2O3"",
        ""thickness_control"": ""Film thicknesses were determined by modeling the reflectance spectra and confirmed with X-ray reflectivity measurement."",
        ""uniformity"": ""-"",
        ""conformality"": ""-"",
        ""film_thickness"": ""Varied from 36 to 72 nm"",
        ""film_density"": ""-"",
        ""surface_roughness"": ""RMS roughness values ranged from 0.61 nm to 2 nm depending on the process and temperature"",
        ""refractive_index"": ""-""
    },
    ""process_characteristics"": {
        ""self_limiting_behavior"": ""Saturation of the growth rate was achieved at 225 °C with O3 and at 200 °C with H2O/O3"",
        ""nucleation_behavior"": ""-"",
        ""growth_per_cycle"": ""Varied from 0.7 Å/cycle to 4.4 Å/cycle depending on the process and temperature""
    },
    ""safety"": ""-"",
    ""stability"": ""Films deposited with O3 or H2O/O3 at 200 °C and annealed at 700 °C in N2 atmosphere showed improved stability"",
    ""reproducibility"": ""-"",
    ""precursor_consumption"": ""-"",
    ""device_performance"": ""-"",
    ""extra_properties"": {
        ""Crystallinity"": ""Films deposited with ozone at 200 °C were amorphous, while those deposited at higher temperatures showed cubic or hexagonal phases."",
        ""Impurities"": ""Main impurities were carbon and hydrogen. High carbon levels were detected in films deposited at low temperatures with ozone."",
        ""Annealing Effects"": ""Annealing at 700 °C in air or N2 atmosphere affected the crystallinity and impurity levels of the films.""
    }
}"
2704,La2O3,La(iPrCp)2(iPrAMD),EtOH,,,10.1016/j.tsf.2018.06.011,R732877,Atomic layer deposition of lanthanum oxide with heteroleptic cyclopentadienyl-amidinate lanthanum precursor - Effect of the oxygen source on the film growth and properties,"{
    ""process_parameters"": {
        ""reactants"": [
            ""La(iPrCp)2(iPrAMD), EtOH""
        ],
        ""temperature_range"": ""200-325 °C"",
        ""pressure_range"": ""5 mbar""
    },
    ""film_properties"": {
        ""material"": ""La2O3"",
        ""thickness_control"": ""Film thicknesses were determined by modeling the reflectance spectra and confirmed with X-ray reflectivity measurement."",
        ""uniformity"": ""-"",
        ""conformality"": ""-"",
        ""film_thickness"": ""Varied from 36-72 nm at 300 °C"",
        ""film_density"": ""-"",
        ""surface_roughness"": ""RMS roughness values ranged from 0.61 nm to 3.8 nm depending on the process and temperature"",
        ""refractive_index"": ""-""
    },
    ""process_characteristics"": {
        ""self_limiting_behavior"": ""Saturation of the growth rate was achieved with La(iPrCp)2(iPrAMD)/H2O/O3 process at 200 °C and with La(iPrCp)2(iPrAMD)/O3 process at 225 °C"",
        ""nucleation_behavior"": ""-"",
        ""growth_per_cycle"": ""Varied from 0.7 Å/cycle to 4.4 Å/cycle depending on the process and temperature""
    },
    ""safety"": ""-"",
    ""stability"": ""Films were stored in a desiccator due to air sensitivity"",
    ""reproducibility"": ""-"",
    ""precursor_consumption"": ""-"",
    ""device_performance"": ""-"",
    ""extra_properties"": {
        ""Crystallinity"": ""Films deposited with ozone at 200 °C were amorphous, cubic La2O3 at 300 °C, and a mixture of cubic and hexagonal La2O3 at 325 °C. Films deposited with water were crystalline La2O3 at 200 °C and above."",
        ""Impurities"": ""Main impurities were carbon and hydrogen. Carbon content was highest in films deposited at low temperature with ozone (19 at.% at 200 °C) and second highest with H2O/O3 (around 8 at.% at 200-250 °C)."",
        ""Annealing Effects"": ""Films deposited with H2O/O3 showed pure hexagonal phase after annealing at 700 °C regardless of deposition temperature.""
    }
}"
2705,ZrO2,Zr(Me5Cp)(TEA),H2O,,,10.1116/1.5079539,R732880,Comparative study on the use of novel heteroleptic cyclopentadienyl-based zirconium precursors with H2O and O3 for atomic layer deposition of ZrO2,"{
    ""process_parameters"": {
        ""reactants"": [
            ""Zr(Me5Cp)(TEA), H2O""
        ],
        ""temperature_range"": ""200 – 425 °C"",
        ""pressure_range"": ""~5 mbar""
    },
    ""film_properties"": {
        ""material"": ""ZrO2"",
        ""thickness_control"": ""Film thicknesses were measured with X-ray reflectivity using a Rigaku SmartLab X-ray diffractometer."",
        ""uniformity"": ""-"",
        ""conformality"": ""-"",
        ""film_thickness"": ""Varied from 9 to 70 nm depending on the process and conditions"",
        ""film_density"": ""4.7 to 5.9 g/cm3"",
        ""surface_roughness"": ""-"",
        ""refractive_index"": ""-""
    },
    ""process_characteristics"": {
        ""self_limiting_behavior"": ""Self-limiting growth was confirmed for the Zr(Me5Cp)(TEA)/O3 process at 300, 350, and 375 °C."",
        ""nucleation_behavior"": ""-"",
        ""growth_per_cycle"": ""0.1 Å/cycle with H2O at 400 °C, 0.4 Å/cycle with O3 at 350 – 400 °C""
    },
    ""safety"": ""-"",
    ""stability"": ""High thermal stability; self-limiting growth achieved at as high as 375 °C"",
    ""reproducibility"": ""-"",
    ""precursor_consumption"": ""-"",
    ""device_performance"": ""Low leakage current densities in the order of 10-8 A/cm2 at 1 MV/cm"",
    ""extra_properties"": {
        ""crystalline_phase"": ""Tetragonal ZrO2 at low temperatures, mixture of tetragonal and monoclinic ZrO2 at higher temperatures"",
        ""impurity_content"": ""Carbon, hydrogen, and nitrogen content below or slightly over the detection limit of TOF-ERDA with ozone; higher impurity levels with water"",
        ""relative_permittivity"": ""23 to 29 depending on the process and conditions""
    }
}"
2706,ZrO2,Zr(Me5Cp)(TEA),O3,,,10.1116/1.5079539,R732880,Comparative study on the use of novel heteroleptic cyclopentadienyl-based zirconium precursors with H2O and O3 for atomic layer deposition of ZrO2,"{
    ""process_parameters"": {
        ""reactants"": [
            ""Zr(Me5Cp)(TEA), O3""
        ],
        ""temperature_range"": ""200 – 425 °C"",
        ""pressure_range"": ""~5 mbar""
    },
    ""film_properties"": {
        ""material"": ""ZrO2"",
        ""thickness_control"": ""Film thicknesses were measured with X-ray reflectivity using a Rigaku SmartLab X-ray diffractometer."",
        ""uniformity"": ""-"",
        ""conformality"": ""-"",
        ""film_thickness"": ""Varied from 9 to 70 nm depending on the process and conditions"",
        ""film_density"": ""5.4 to 5.9 g/cm3"",
        ""surface_roughness"": ""-"",
        ""refractive_index"": ""-""
    },
    ""process_characteristics"": {
        ""self_limiting_behavior"": ""Self-limiting growth was confirmed for the Zr(Me5Cp)(TEA)/O3 process at 375 °C."",
        ""nucleation_behavior"": ""-"",
        ""growth_per_cycle"": ""0.4 Å/cycle at 350 – 375 °C""
    },
    ""safety"": ""-"",
    ""stability"": ""High thermal stability; self-limiting growth achieved at as high as 375 °C."",
    ""reproducibility"": ""-"",
    ""precursor_consumption"": ""-"",
    ""device_performance"": ""Low leakage current densities in the order of 10-8 A/cm2 at 1 MV/cm."",
    ""extra_properties"": {
        ""crystalline_phase"": ""Tetragonal ZrO2 at low deposition temperatures; mixture of tetragonal and monoclinic ZrO2 at higher temperatures."",
        ""impurity_content"": ""Exceptionally pure films with impurity levels below or at the detection limit (0.1 at.%) of TOF-ERDA."",
        ""relative_permittivity"": ""29 for films deposited at 300 °C with Zr(Me5Cp)(TEA)/O3 process.""
    }
}"
2707,ZrO2,Zr(MeCp)(TMEA),H2O,,,10.1116/1.5079539,R732880,Comparative study on the use of novel heteroleptic cyclopentadienyl-based zirconium precursors with H2O and O3 for atomic layer deposition of ZrO2,"{
    ""process_parameters"": {
        ""reactants"": [
            ""Zr(MeCp)(TMEA), H2O""
        ],
        ""temperature_range"": ""200 – 425 °C"",
        ""pressure_range"": ""~5 mbar""
    },
    ""film_properties"": {
        ""material"": ""ZrO2"",
        ""thickness_control"": ""Film thicknesses were measured with X-ray reflectivity using a Rigaku SmartLab X-ray diffractometer."",
        ""uniformity"": ""-"",
        ""conformality"": ""-"",
        ""film_thickness"": ""Varied from 9 to 70 nm depending on the process and conditions"",
        ""film_density"": ""Varied from 3.8 to 5.9 g/cm3 depending on the process and conditions"",
        ""surface_roughness"": ""-"",
        ""refractive_index"": ""-""
    },
    ""process_characteristics"": {
        ""self_limiting_behavior"": ""Self-limiting growth was not observed with Zr(MeCp)(TMEA) and water."",
        ""nucleation_behavior"": ""-"",
        ""growth_per_cycle"": ""0.3 Å/cycle at 250 – 350 °C with water; 0.65 Å/cycle at 200 °C with ozone""
    },
    ""safety"": ""-"",
    ""stability"": ""High thermal stability observed for Zr(Me5Cp)(TEA) precursor"",
    ""reproducibility"": ""-"",
    ""precursor_consumption"": ""-"",
    ""device_performance"": ""Relative permittivities ranged from 23 to 29; leakage current densities were in the order of 10-8 A/cm2 at 1 MV/cm for the best process"",
    ""extra_properties"": {
        ""Crystalline phase"": ""Tetragonal ZrO2 at low temperatures; mixture of tetragonal and monoclinic ZrO2 at higher temperatures"",
        ""Impurity levels"": ""Higher impurity levels with water compared to ozone; exceptionally pure films with Zr(Me5Cp)(TEA)/O3 process"",
        ""Electrical properties"": ""Permittivity values for the ZrO2 films deposited at 300 °C ranged from 23 to 29""
    }
}"
2708,ZrO2,Zr(MeCp)(TMEA),O3,,,10.1116/1.5079539,R732880,Comparative study on the use of novel heteroleptic cyclopentadienyl-based zirconium precursors with H2O and O3 for atomic layer deposition of ZrO2,"{
    ""process_parameters"": {
        ""reactants"": [
            ""Zr(MeCp)(TMEA), O3""
        ],
        ""temperature_range"": ""200 – 425 °C"",
        ""pressure_range"": ""~5 mbar""
    },
    ""film_properties"": {
        ""material"": ""ZrO2"",
        ""thickness_control"": ""Film thicknesses were measured with X-ray reflectivity using a Rigaku SmartLab X-ray diffractometer."",
        ""uniformity"": ""-"",
        ""conformality"": ""-"",
        ""film_thickness"": ""Varied from 4 nm to 70 nm depending on the process and conditions"",
        ""film_density"": ""Varied from 3.8 to 5.9 g/cm3 depending on the precursor and deposition temperature"",
        ""surface_roughness"": ""-"",
        ""refractive_index"": ""-""
    },
    ""process_characteristics"": {
        ""self_limiting_behavior"": ""Self-limiting growth was confirmed for the Zr(Me5Cp)(TEA)/O3 process at 300, 350, and 375 °C."",
        ""nucleation_behavior"": ""-"",
        ""growth_per_cycle"": ""Varied from 0.1 to 1.3 Å/cycle depending on the precursor and conditions""
    },
    ""safety"": ""-"",
    ""stability"": ""High thermal stability was observed for Zr(Me5Cp)(TEA) precursor."",
    ""reproducibility"": ""-"",
    ""precursor_consumption"": ""Efficiency and consumption rate were studied using thermogravimetric analyses and vapor pressure studies."",
    ""device_performance"": ""Capacitor structures showed relative permittivities ranging from 23 to 29 and low leakage current densities in the order of 10-8 A/cm2 at 1 MV/cm."",
    ""extra_properties"": {
        ""crystalline_phase"": ""Films were either tetragonal ZrO2 or a mixture of tetragonal and monoclinic ZrO2 depending on the growth temperature and oxygen source."",
        ""impurity_content"": ""Films deposited with ozone had lower impurity contents than those deposited with water. Exceptionally pure films were obtained with the Zr(Me5Cp)(TEA)/O3 process."",
        ""electrical_properties"": ""Relative permittivities ranged from 23 to 29, and leakage current densities were in the order of 10-8 A/cm2 at 1 MV/cm.""
    }
}"
2709,ZrO2,Zr(Cp)(tBuDAD)(OiPr),H2O,,,10.1116/1.5079539,R732880,Comparative study on the use of novel heteroleptic cyclopentadienyl-based zirconium precursors with H2O and O3 for atomic layer deposition of ZrO2,"{
    ""process_parameters"": {
        ""reactants"": [
            ""Zr(Cp)(tBuDAD)(OiPr), H2O""
        ],
        ""temperature_range"": ""200 – 425 °C"",
        ""pressure_range"": ""~5 mbar""
    },
    ""film_properties"": {
        ""material"": ""ZrO2"",
        ""thickness_control"": ""Film thicknesses were measured with X-ray reflectivity using a Rigaku SmartLab X-ray diffractometer."",
        ""uniformity"": ""-"",
        ""conformality"": ""-"",
        ""film_thickness"": ""Varied in the range of 9 to 70 nm"",
        ""film_density"": ""4.7 to 5.9 g/cm3"",
        ""surface_roughness"": ""-"",
        ""refractive_index"": ""-""
    },
    ""process_characteristics"": {
        ""self_limiting_behavior"": ""Self-limiting growth was observed in the Zr(Cp)(tBuDAD)(OiPr)/O3 process at 250 °C."",
        ""nucleation_behavior"": ""-"",
        ""growth_per_cycle"": ""0.65 Å/cycle with H2O, 0.40 to 1.3 Å/cycle with O3""
    },
    ""safety"": ""-"",
    ""stability"": ""High thermal stability; self-limiting growth achieved at 375 °C with Zr(Me5Cp)(TEA)/O3 process."",
    ""reproducibility"": ""-"",
    ""precursor_consumption"": ""-"",
    ""device_performance"": ""Relative permittivities ranged from 23 to 29. Leakage current densities were in the order of 10-8 A/cm2 at 1 MV/cm for Zr(Me5Cp)(TEA)/O3 process."",
    ""extra_properties"": {
        ""Crystalline phase"": ""Tetragonal ZrO2 at low deposition temperatures; mixture of tetragonal and monoclinic ZrO2 at higher temperatures."",
        ""Impurity levels"": ""Carbon, hydrogen, and nitrogen levels below detection limit with ozone; higher impurity levels with water."",
        ""Electrical properties"": ""Relative permittivities of 23 to 29; dielectric loss values of 0.01 or lower.""
    }
}"
2710,ZrO2,Zr(Cp)(tBuDAD)(OiPr),O3,,,10.1116/1.5079539,R732880,Comparative study on the use of novel heteroleptic cyclopentadienyl-based zirconium precursors with H2O and O3 for atomic layer deposition of ZrO2,"{
    ""process_parameters"": {
        ""reactants"": [
            ""Zr(Cp)(tBuDAD)(OiPr), O3""
        ],
        ""temperature_range"": ""200 – 425 °C"",
        ""pressure_range"": ""~5 mbar""
    },
    ""film_properties"": {
        ""material"": ""ZrO2"",
        ""thickness_control"": ""Film thicknesses were measured with X-ray reflectivity using a Rigaku SmartLab X-ray diffractometer."",
        ""uniformity"": ""-"",
        ""conformality"": ""-"",
        ""film_thickness"": ""Varied from 9 to 70 nm depending on the process and conditions"",
        ""film_density"": ""Varied from 4.4 to 5.9 g/cm3 depending on the process and conditions"",
        ""surface_roughness"": ""-"",
        ""refractive_index"": ""-""
    },
    ""process_characteristics"": {
        ""self_limiting_behavior"": ""Self-limiting growth was confirmed for the Zr(Cp)(tBuDAD)(OiPr)/O3 process at 250 °C."",
        ""nucleation_behavior"": ""-"",
        ""growth_per_cycle"": ""0.4 – 1.3 Å/cycle depending on the temperature and precursor""
    },
    ""safety"": ""-"",
    ""stability"": ""High thermal stability; self-limiting growth achieved at as high as 375 °C."",
    ""reproducibility"": ""-"",
    ""precursor_consumption"": ""-"",
    ""device_performance"": ""Relative permittivities ranged from 23 to 29; low leakage current densities in the order of 10-8 A/cm2 at 1 MV/cm."",
    ""extra_properties"": {
        ""crystalline_phase"": ""Tetragonal ZrO2 at low deposition temperatures; mixtures of tetragonal and monoclinic ZrO2 at higher temperatures."",
        ""impurity_content"": ""Films deposited with ozone had lower impurity contents than those deposited with water. Exceptionally pure films were obtained with the Zr(Me5Cp)(TEA)/O3 process at 300 – 375 °C.""
    }
}"
2772,BiOCl,BiCl3,O3,,,10.1016/j.jmmm.2019.166167,R732883,Behavior of nanocomposite consisting of manganese ferrite particles and atomic layer deposited bismuth oxide chloride film,"{
    ""process_parameters"": {
        ""reactants"": [
            ""BiCl3, O3""
        ],
        ""temperature_range"": ""130°C (initial 10 cycles) to 300°C (250 cycles)"",
        ""pressure_range"": ""200-260 Pa""
    },
    ""film_properties"": {
        ""material"": ""BiOCl"",
        ""thickness_control"": ""Thickness measured to be 5-10 nm"",
        ""uniformity"": ""-"",
        ""conformality"": ""Conformal coating on MnFe2O4 nanoparticles"",
        ""film_thickness"": ""5-10 nm"",
        ""film_density"": ""-"",
        ""surface_roughness"": ""-"",
        ""refractive_index"": ""-""
    },
    ""process_characteristics"": {
        ""self_limiting_behavior"": ""-"",
        ""nucleation_behavior"": ""Nucleation and formation of manganese-rich ferrite phases with stoichiometry different from MnFe2O4"",
        ""growth_per_cycle"": ""-""
    },
    ""safety"": ""-"",
    ""stability"": ""-"",
    ""reproducibility"": ""-"",
    ""precursor_consumption"": ""-"",
    ""device_performance"": ""-"",
    ""extra_properties"": {
        ""Magnetic coercive force"": ""30-40 Oe at room temperature"",
        ""Electrical charge-voltage hysteresis loop width"": ""3.6 MV/cm"",
        ""Magnetic saturation magnetization"": ""33.8 emu/g at room temperature, 61.7 emu/g at 5 K"",
        ""Magnetic coercivity"": ""50 Oe at room temperature, 370 Oe at 5 K"",
        ""Remnant polarization"": ""24.5-34.3 mC/cm2"",
        ""Electric field strength approximated to coercive force"": ""1.8 MV/cm""
    }
}"
2790,GaN,GaMe3,NH3 plasma,,,10.1116/1.3664102,R732887,Atomic layer deposition of GaN at low temperatures,"{
    ""process_parameters"": {
        ""reactants"": [
            ""GaMe3, NH3 plasma""
        ],
        ""temperature_range"": ""185 to 385 °C"",
        ""pressure_range"": ""0.25 torr""
    },
    ""film_properties"": {
        ""material"": ""GaN"",
        ""thickness_control"": ""Film thickness increases linearly with the number of cycles, confirming constant deposition rate at 250 °C"",
        ""uniformity"": ""-"",
        ""conformality"": ""-"",
        ""film_thickness"": ""17 nm at 250 °C, 41 nm at 185 °C"",
        ""film_density"": ""-"",
        ""surface_roughness"": ""0.58 nm (rms) for 17 nm thick film at 250 °C"",
        ""refractive_index"": ""-""
    },
    ""process_characteristics"": {
        ""self_limiting_behavior"": ""Self-limiting growth observed at 185 °C and within the temperature range of 250 – 350 °C"",
        ""nucleation_behavior"": ""-"",
        ""growth_per_cycle"": ""0.51 Å/cycle within 250 – 350 °C, 0.56 Å/cycle at 185 °C""
    },
    ""safety"": ""-"",
    ""stability"": ""-"",
    ""reproducibility"": ""-"",
    ""precursor_consumption"": ""TMG dose of 0.015 s is sufficient for saturative surface reactions"",
    ""device_performance"": ""-"",
    ""extra_properties"": {
        ""oxygen_content"": ""19.5 at.% at 250 °C, 21.8 at.% at 185 °C"",
        ""carbon_content"": ""Detected only at the surface, no C impurities in the bulk film"",
        ""microstructure"": ""Small crystallites dispersed in an amorphous matrix"",
        ""XPS_analysis"": ""Ga: 36.6 at.%, N: 43.9 at.%, O: 19.5 at.% at 250 °C; Ga: 31.3 at.%, N: 46.9 at.%, O: 21.8 at.% at 185 °C""
    }
}"
2799,Y2O3,Y(EtCp)2(iPr2AMD),H2O,,,10.1021/acsami.9b18412,R732890,Thermal and Plasma-Enhanced Atomic Layer Deposition of Yttrium Oxide Films and the Properties of Water Wettability,"{
    ""process_parameters"": {
        ""reactants"": [
            ""Y(EtCp)2(iPr2AMD), H2O""
        ],
        ""temperature_range"": ""150 to 300 °C"",
        ""pressure_range"": ""<5 × 10^(-6) mbar""
    },
    ""film_properties"": {
        ""material"": ""Y2O3"",
        ""thickness_control"": ""Thickness monitored as a function of the cycle number under the saturation conditions of Y(EtCp)2(iPr-amd) and the reactant at a constant temperature of 200 °C"",
        ""uniformity"": ""Homogeneous surface morphology with low root-mean-square (RMS) roughness"",
        ""conformality"": ""Reasonable conformality on high-aspect-ratio structures with AR of 25"",
        ""film_thickness"": ""5 to 30 nm"",
        ""film_density"": ""4.88 g/cm3 with H2O, 4.97 g/cm3 with O2 plasma, 4.92 g/cm3 with H2O plasma"",
        ""surface_roughness"": ""0.41 nm with H2O, 0.73 nm with O2 plasma, 0.64 nm with H2O plasma"",
        ""refractive_index"": ""1.9""
    },
    ""process_characteristics"": {
        ""self_limiting_behavior"": ""Confirmed for Y(EtCp)2(iPr-amd) with H2O, O2 plasma, and H2O plasma"",
        ""nucleation_behavior"": ""Growth inhibition of ~15 cycles observed for thermal process, no growth inhibition for plasma processes"",
        ""growth_per_cycle"": ""0.74 Å/cycle with H2O, 0.83 Å/cycle with O2 plasma, 1.03 Å/cycle with H2O plasma""
    },
    ""safety"": ""-"",
    ""stability"": ""Hydrophobicity retained during post-ALD annealing at 500 °C for 2 h in static air"",
    ""reproducibility"": ""-"",
    ""precursor_consumption"": ""-"",
    ""device_performance"": ""-"",
    ""extra_properties"": {
        ""Water contact angle"": "">90°"",
        ""Surface free energy"": ""Decreases as film thickness increases, reaching a saturated value at ~20 nm"",
        ""Crystallinity"": ""Polycrystalline cubic structure"",
        ""Impurity levels"": ""C and N impurity levels below 0.5 at %"",
        ""Effect of solvents on wettability"": ""Nonpolar solvents (hexane, toluene) increase hydrophobicity; polar solvents (ethanol, isopropanol) decrease hydrophobicity""
    }
}"
2800,Y2O3,Y(EtCp)2(iPr2AMD),H2O plasma,,,10.1021/acsami.9b18412,R732890,Thermal and Plasma-Enhanced Atomic Layer Deposition of Yttrium Oxide Films and the Properties of Water Wettability,"{
    ""process_parameters"": {
        ""reactants"": [
            ""Y(EtCp)2(iPr2AMD), H2O plasma""
        ],
        ""temperature_range"": ""150 to 300 °C"",
        ""pressure_range"": ""-""
    },
    ""film_properties"": {
        ""material"": ""Y2O3"",
        ""thickness_control"": ""Thickness was monitored as a function of the cycle number under the saturation conditions of Y(EtCp)2(iPr-amd) and the reactant at a constant temperature of 200 °C."",
        ""uniformity"": ""The surface morphology appears homogeneous with relatively low root-mean-square (RMS) roughness."",
        ""conformality"": ""The pillars are fully coated with a reasonable conformality, although the amounts are not perfectly constant as a function of the penetration depth."",
        ""film_thickness"": ""Thickness determined by XRR is 19.4 nm with H2O, 21.6 nm with O2 plasma, and 24.7 nm with H2O plasma after 250 ALD cycles."",
        ""film_density"": ""Density of the film is 4.88 g/cm3 with H2O, 4.97 g/cm3 with O2 plasma, and 4.92 g/cm3 with H2O plasma."",
        ""surface_roughness"": ""Surface roughness determined by XRR is 0.43 nm with H2O, 0.95 nm with O2 plasma, and 0.82 nm with H2O plasma."",
        ""refractive_index"": ""High refractive index of 1.9""
    },
    ""process_characteristics"": {
        ""self_limiting_behavior"": ""The precursor surface reactions must be self-terminating and complementary to yield a uniform, conformal, and high-quality Y2O3 thin film."",
        ""nucleation_behavior"": ""Growth inhibition of ~15 cycles could be observed for the water thermal process, but after ~15 cycles, the film thickness increased linearly."",
        ""growth_per_cycle"": ""0.74 Å/cycle with H2O, 0.83 Å/cycle with O2 plasma, and 1.03 Å/cycle with H2O plasma.""
    },
    ""safety"": ""-"",
    ""stability"": ""The hydrophobicity was retained during post-ALD annealing at 500 °C for 2 h in static air."",
    ""reproducibility"": ""-"",
    ""precursor_consumption"": ""-"",
    ""device_performance"": ""-"",
    ""extra_properties"": {
        ""Water contact angle"": ""As-deposited Y2O3 films are hydrophobic with water contact angles >90°."",
        ""Surface free energy"": ""Surface free energy gradually decreased as the film thickness increased, reaching a saturated value at a Y2O3 film thickness of ~20 nm."",
        ""Crystallinity"": ""Polycrystalline cubic structure."",
        ""Impurity content"": ""C and N impurity levels below 0.5 at %.""
    }
}"
2801,Y2O3,Y(EtCp)2(iPr2AMD),O2 plasma,,,10.1021/acsami.9b18412,R732890,Thermal and Plasma-Enhanced Atomic Layer Deposition of Yttrium Oxide Films and the Properties of Water Wettability,"{
    ""process_parameters"": {
        ""reactants"": [
            ""Y(EtCp)2(iPr2AMD), O2 plasma""
        ],
        ""temperature_range"": ""150 to 300 °C"",
        ""pressure_range"": ""<5 × 10^(-6) mbar""
    },
    ""film_properties"": {
        ""material"": ""Y2O3"",
        ""thickness_control"": ""Thickness monitored as a function of the cycle number under the saturation conditions of Y(EtCp)2(iPr-amd) and the reactant at a constant temperature of 200 °C"",
        ""uniformity"": ""The surface morphology appears homogeneous with relatively low root-mean-square (RMS) roughness"",
        ""conformality"": ""The pillars are fully coated with a reasonable conformality, although the amounts are not perfectly constant as a function of the penetration depth"",
        ""film_thickness"": ""Thickness determined by XRR is similar to the results of SE, indicating that the Cauchy model used for analyzing the in situ SE data is indeed suitable"",
        ""film_density"": ""4.88 g/cm3 with H2O, 4.97 g/cm3 with O2 plasma, and 4.92 g/cm3 with H2O plasma"",
        ""surface_roughness"": ""RMS roughness of 0.41 nm with H2O, 0.73 nm with O2 plasma, and 0.64 nm with H2O plasma"",
        ""refractive_index"": ""High refractive index of 1.9""
    },
    ""process_characteristics"": {
        ""self_limiting_behavior"": ""The GPC for Y(EtCp)2(iPr-amd) is saturated when the pulse time exceeds 15 s, indicating self-terminating reactions"",
        ""nucleation_behavior"": ""Growth inhibition of ~15 cycles observed for the water thermal process, but after ~15 cycles, the film thickness increased linearly"",
        ""growth_per_cycle"": ""0.74 Å/cycle for H2O, 0.83 Å/cycle for O2 plasma, and 1.03 Å/cycle for H2O plasma""
    },
    ""safety"": ""-"",
    ""stability"": ""The hydrophobicity was retained during post-ALD annealing at 500 °C for 2 h in static air"",
    ""reproducibility"": ""-"",
    ""precursor_consumption"": ""-"",
    ""device_performance"": ""-"",
    ""extra_properties"": {
        ""Water contact angle"": ""As-deposited Y2O3 films are hydrophobic with water contact angles >90°"",
        ""Surface free energy"": ""Surface free energy gradually decreased as the film thickness increased, reaching a saturated value at a Y2O3 film thickness of ~20 nm"",
        ""Crystallinity"": ""Polycrystalline cubic structure"",
        ""Impurity levels"": ""C and N impurity levels below 0.5 at %""
    }
}"
2802,YOxSy,Y(MeCp)3,H2S,H2O,,10.3390/ma13010093,R732893,Control of Eu Oxidation State in Y2O3−xSx:Eu Thin-Film Phosphors Prepared by Atomic Layer Deposition: A Structural and Photoluminescence Study,"{
    ""process_parameters"": {
        ""reactants"": [
            ""Y(MeCp)3, H2S, H2O""
        ],
        ""temperature_range"": ""300 °C"",
        ""pressure_range"": ""about 2 mbar""
    },
    ""film_properties"": {
        ""material"": ""YOxSy"",
        ""thickness_control"": ""Thickness variations measured on about 50-nm-thick samples using ellipsometry were used to verify film homogeneity. Process P1 resulted in poor homogeneity with thickness fluctuations reaching 19%. Process P2 resulted in better thickness homogeneity with fluctuations down to about 10%."",
        ""uniformity"": ""Process P2 resulted in better thickness homogeneity with fluctuations down to about 10%."",
        ""conformality"": ""-"",
        ""film_thickness"": ""50 to 300 nm"",
        ""film_density"": ""-"",
        ""surface_roughness"": ""-"",
        ""refractive_index"": ""-""
    },
    ""process_characteristics"": {
        ""self_limiting_behavior"": ""-"",
        ""nucleation_behavior"": ""-"",
        ""growth_per_cycle"": ""-""
    },
    ""safety"": ""-"",
    ""stability"": ""-"",
    ""reproducibility"": ""-"",
    ""precursor_consumption"": ""-"",
    ""device_performance"": ""-"",
    ""extra_properties"": {
        ""Crystallinity"": ""The sample grown using the Eu(thd)3/H2S pulse sequence showed several sharp peaks, indicating a crystalline structure. The undoped YOS sample and the Eu-doped one grown using the Eu(thd)3/O3 pulse sequence showed a single very broad peak around 30°, suggesting a rather amorphous structure."",
        ""Photoluminescence"": ""For an excitation wavelength of 266 nm, the Y2O3?xSx:Eu sample prepared using O3 showed luminescence spectra between 550 and 720 nm with the highest emission intensity at about 618 nm. The Y2O3?xSx:Eu sample prepared using H2S exhibited a dominant broad emission band below 500 nm."",
        ""Elemental Composition"": ""The film grown using the Eu(thd)3/O3 pulse sequence had a higher oxygen content than the one grown using the Eu(thd)3/H2S sequence, with an O/S ratio of 8.1 and 5.7, respectively. The Eu concentration was lower in the sample prepared using O3.""
    }
}"
2803,YOxSyEuz,Y(MeCp)3,H2S,Eu(thd)3,H2S or O3+H2O,10.3390/ma13010093,R732893,Control of Eu Oxidation State in Y2O3−xSx:Eu Thin-Film Phosphors Prepared by Atomic Layer Deposition: A Structural and Photoluminescence Study,"{
    ""process_parameters"": {
        ""reactants"": [
            ""Y(MeCp)3, H2S, Eu(thd)3, H2S or O3+H2O""
        ],
        ""temperature_range"": ""300 °C"",
        ""pressure_range"": ""about 2 mbar""
    },
    ""film_properties"": {
        ""material"": ""YOxSyEuz"",
        ""thickness_control"": ""Thickness variations measured on about 50-nm-thick samples using ellipsometry were used to verify film homogeneity. Process P1 resulted in poor homogeneity with thickness fluctuations reaching 19%. The additional pulse of H2O after the O3 pulse in process P2 resulted in better thickness homogeneity with fluctuations down to about 10%."",
        ""uniformity"": ""Process P2 resulted in better thickness homogeneity with fluctuations down to about 10%."",
        ""conformality"": ""-"",
        ""film_thickness"": ""50 to 300 nm"",
        ""film_density"": ""-"",
        ""surface_roughness"": ""-"",
        ""refractive_index"": ""-""
    },
    ""process_characteristics"": {
        ""self_limiting_behavior"": ""-"",
        ""nucleation_behavior"": ""-"",
        ""growth_per_cycle"": ""-""
    },
    ""safety"": ""-"",
    ""stability"": ""-"",
    ""reproducibility"": ""-"",
    ""precursor_consumption"": ""-"",
    ""device_performance"": ""-"",
    ""extra_properties"": {
        ""crystallinity"": ""The undoped YOS sample and the Eu-doped one grown using the Eu(thd)3/O3 pulse sequence showed a single very broad peak around 30°, suggesting that the layers had a rather amorphous structure. However, the sample grown using the Eu(thd)3/H2S pulse sequence showed several sharp peaks, indicating that the film had a crystalline structure."",
        ""chemical_analysis"": ""An XPS overview spectrum showed carbon, yttrium, oxygen, and sulfur in all the samples, as well as europium in the doped ones. The film grown using the Eu(thd)3/O3 pulse sequence had a higher oxygen content than the one grown using the Eu(thd)3/H2S sequence, with an O/S ratio of 8.1 and 5.7, respectively."",
        ""photoluminescence"": ""For an excitation wavelength of 330 nm, the Y2O3?xSx:Eu sample prepared using O3 showed no significant emission. However, for an excitation wavelength of 266 nm, luminescence spectra between 550 and 720 nm were obtained. The highest emission intensity was obtained at about 618 nm. Unlike the sample prepared using O3, for an excitation wavelength of 266 nm, the Y2O3?xSx:Eu sample prepared using H2S exhibited a dominant broad emission band below 500 nm.""
    }
}"
2834,CoPxOy,CoCp2,(CH3O)3PO,O2 plasma,,10.1116/1.5143896,R732896,"Atomic layer deposition of cobalt phosphate from cobaltocene, trimethylphosphate, and O2 plasma","{
    ""process_parameters"": {
        ""reactants"": [
            ""CoCp2, (CH3O)3PO, O2 plasma""
        ],
        ""temperature_range"": ""100-300 °C"",
        ""pressure_range"": ""<10^-6 mbar""
    },
    ""film_properties"": {
        ""material"": ""CoPxOy"",
        ""thickness_control"": ""Spectroscopic ellipsometry (SE) was used for evaluation of growth per cycle (GPC), analysis of the uniformity of the process, and characterization of the optical properties."",
        ""uniformity"": ""Inhomogeneity of only 1.0% for thickness and 0.5% for refractive index on a 100-mm diameter wafer."",
        ""conformality"": ""-"",
        ""film_thickness"": ""33-40 nm depending on the deposition temperature"",
        ""film_density"": ""3.8-3.9 g/cm^3"",
        ""surface_roughness"": ""-"",
        ""refractive_index"": ""1.75-1.81 at 1.96 eV""
    },
    ""process_characteristics"": {
        ""self_limiting_behavior"": ""The four dosing steps are self-limiting with saturation behavior demonstrated for each dosing step."",
        ""nucleation_behavior"": ""No nucleation delay observed."",
        ""growth_per_cycle"": ""1.12 ± 0.05 Å at 300 °C""
    },
    ""safety"": ""-"",
    ""stability"": ""-"",
