Repository: jd-coderepos/awases-ald

## Add Contributions to Papers

In Step 1, we imported a collection of papers from the [Atomic Limits ALD Database](https://www.atomiclimits.com/alddatabase/) to the ORKG with their metadata. Step 2 involves bulk uploading structured contributions to each paper.

### Overview

The main purpose of this repository is to streamline the process on extracting detailed ALD process knowledge from the full texts of the imported papers and integrating this information into the ORKG. This creates a rich, structured database that enhances the utility of the ORKG for academic and industrial research.

File: step 2/data/backup/6-gpt-annotations.csv (part 8 of 10)
process_id,process_material,process_reactanta,process_reactantb,process_reactantc,process_reactantd,reference_doi,paper_id,paper_title,extracted_info
    ""reproducibility"": ""-"",
    ""precursor_consumption"": ""-"",
    ""device_performance"": ""-"",
    ""extra_properties"": {
        ""Chemical composition"": ""Close to stoichiometric Co3.1P2O8.3 at 200 °C"",
        ""Optical properties"": ""Absorption coefficient peak at 178 nm (7.0 eV), k < 8 × 10^-3 in the visible region"",
        ""Surface reactions"": ""Cobaltocene undergoes associative adsorption, cyclopentadienyl ligands removed during O2 plasma exposure, cyclopentadienone identified as an intermediate"",
        ""TMP dosing"": ""Characterized by chemisorption via elimination of methanol""
    }
}"
2835,AlPxOy,AlMe3,PO(OMe)3,O2 plasma,,10.1021/acs.jpcc.0c00301,R732899,"Atomic Layer Deposition of Aluminum Phosphate Using AlMe<sub>3</sub>, PO(OMe)<sub>3</sub>, and O<sub>2</sub> Plasma: Film Growth and Surface Reactions","{
    ""process_parameters"": {
        ""reactants"": [
            ""AlMe3, PO(OMe)3, O2 plasma""
        ],
        ""temperature_range"": ""25-300 °C"",
        ""pressure_range"": ""<10^-6 Torr to 200 mTorr""
    },
    ""film_properties"": {
        ""material"": ""AlPxOy"",
        ""thickness_control"": ""In situ spectroscopic ellipsometry and mass spectrometry were used to monitor thickness."",
        ""uniformity"": ""Uniform films with nonuniformity of 1.4% for thickness and 0.4% for refractive index for the 1:1 process; 1.9% for thickness and 0.2% for refractive index for the 3:1 process."",
        ""conformality"": ""Conformal deposition on InP nanowire arrays with a thickness ratio >0.9 between the bottom and top of the nanowire."",
        ""film_thickness"": ""1.78 Å per supercycle for 1:1 POx:Al2O3 cycle ratio at 150 °C"",
        ""film_density"": ""-"",
        ""surface_roughness"": ""-"",
        ""refractive_index"": ""Lower refractive index at spots with higher thickness, indicating higher phosphorus content.""
    },
    ""process_characteristics"": {
        ""self_limiting_behavior"": ""Demonstrated ALD self-limiting behavior with saturation of growth per supercycle and [P]:[Al] ratio."",
        ""nucleation_behavior"": ""PO(OMe)3 precursor chemisorbs on the surface without the release of reaction products into the gas phase, while AlMe3 undergoes methyl ligand abstraction upon chemisorption."",
        ""growth_per_cycle"": ""1.78 Å per supercycle for 1:1 POx:Al2O3 cycle ratio at 150 °C""
    },
    ""safety"": ""-"",
    ""stability"": ""AlPxOy films are stable when [P]:[Al] ≤ 3.3."",
    ""reproducibility"": ""-"",
    ""precursor_consumption"": ""Efficient precursor usage with optimized dosing times and pressures."",
    ""device_performance"": ""-"",
    ""extra_properties"": {
        ""Chemical composition"": ""Al, P, O with less than 1% carbon in the bulk of the layer."",
        ""Deposition equipment"": ""FlexAL ALD reactor of Oxford Instruments with an inductively coupled plasma (ICP) source.""
    }
}"
2878,TiO2,Ti(NMe2)3(CpMe),O2 plasma,,,10.1149/2.024202esl,R732902,Substrate Biasing during Plasma-Assisted ALD for Crystalline Phase-Control of TiO2 Thin Films,"{
    ""process_parameters"": {
        ""reactants"": [
            ""Ti(NMe2)3(CpMe), O2 plasma""
        ],
        ""temperature_range"": ""100, 200, and 300°C"",
        ""pressure_range"": ""7.5 mTorr""
    },
    ""film_properties"": {
        ""material"": ""TiO2"",
        ""thickness_control"": ""Ex-situ spectroscopic ellipsometry (SE) was used to determine the average growth per cycle (GPC)"",
        ""uniformity"": ""-"",
        ""conformality"": ""-"",
        ""film_thickness"": ""Approximately 30 nm (200°C series) and 50 nm (300°C series)"",
        ""film_density"": ""3.7 g/cm³ (0 V), 3.7 g/cm³ (-50 V), 3.4 g/cm³ (-100 V), 3.5 g/cm³ (-100 V*), 3.3 g/cm³ (-150 V*), 3.3 g/cm³ (-200 V*)"",
        ""surface_roughness"": ""-"",
        ""refractive_index"": ""-""
    },
    ""process_characteristics"": {
        ""self_limiting_behavior"": ""-"",
        ""nucleation_behavior"": ""-"",
        ""growth_per_cycle"": ""0.86 Å/cycle (0 V), 0.89 Å/cycle (-100 V), 0.94 Å/cycle (-200 V)""
    },
    ""safety"": ""-"",
    ""stability"": ""-"",
    ""reproducibility"": ""-"",
    ""precursor_consumption"": ""-"",
    ""device_performance"": ""-"",
    ""extra_properties"": {
        ""crystalline_phase_control"": ""Rutile TiO2 was obtained at 200 and 300°C with substrate biasing, while typically yielding amorphous and anatase films without biasing."",
        ""ion_energy_distribution"": ""Ion energy distribution becomes bi-modal with substrate biasing. Average ion energies: 33 ± 1 eV (0 V), 138 ± 1 eV (-100 V), 197 eV (-150 V), 260 ± 1 eV (-200 V)"",
        ""composition"": ""[O]/[Ti] ratio: 2.0 (0 V), 2.0 (-50 V), 2.2 (-100 V), 2.3 (-100 V*), 2.3 (-150 V*), 2.4 (-200 V*)"",
        ""hydrogen_content"": ""1.4 at.% (0 V), 1.4 at.% (-50 V), 5.2 at.% (-100 V), 4.4 at.% (-100 V*), 4.0 at.% (-150 V*), 6.1 at.% (-200 V*)"",
        ""impurity_levels"": ""N and C impurity levels: 0.1 and 0.5 at.% (0 V), 0.8 and 1.0 at.% (-200 V*)"",
        ""substrate_biasing_method"": ""Substrate-tuned biasing and RF biasing""
    }
}"
2901,HfO2,Hf(Cp)(NMe2)3,O2 plasma,,,10.1116/1.4972210,R732905,Atomic layer deposition of HfO2 using HfCp(NMe2)3 and O2 plasma,"{
    ""process_parameters"": {
        ""reactants"": [
            ""Hf(Cp)(NMe2)3, O2 plasma""
        ],
        ""temperature_range"": ""150–400 °C"",
        ""pressure_range"": ""15 mTorr during plasma step""
    },
    ""film_properties"": {
        ""material"": ""HfO2"",
        ""thickness_control"": ""Growth per cycle (GPC) monitored by in situ SE analysis; constant GPC of 1.1 Å/cycle over the temperature range"",
        ""uniformity"": ""Excellent uniformity over large surface areas; RMS roughness values obtained from AFM scans"",
        ""conformality"": ""Conformality of 79% and 72.2% for aspect ratios of 3 and 7.3, respectively"",
        ""film_thickness"": ""32 nm for most analyses; 20 nm for conformality tests"",
        ""film_density"": ""9.3 g/cm³ at 400 °C"",
        ""surface_roughness"": ""RMS roughness values: 1.29 nm at 200 °C, increasing with temperature"",
        ""refractive_index"": ""Higher refractive index at higher temperatures; specific values not provided""
    },
    ""process_characteristics"": {
        ""self_limiting_behavior"": ""Clear saturation behavior for both precursor and plasma half cycles"",
        ""nucleation_behavior"": ""No growth delay observed; typical for O2 plasma ALD process"",
        ""growth_per_cycle"": ""1.1 Å/cycle""
    },
    ""safety"": ""-"",
    ""stability"": ""High thermal stability of HfCp(NMe2)3 precursor"",
    ""reproducibility"": ""-"",
    ""precursor_consumption"": ""Efficient; precursor/purge/plasma/purge sequence of 5/2/8/5 s"",
    ""device_performance"": ""Potential for high-k gate oxide in CMOS devices and other applications"",
    ""extra_properties"": {
        ""Elemental composition"": ""Low N and C levels (<1% and <2% respectively)"",
        ""Crystallinity"": ""Transition from amorphous at 300 °C to polycrystalline at 400 °C"",
        ""Optical properties"": ""Tauc band gap values around 5.5 eV""
    }
}"
2637,Ga2O3,GaMe3,O3,,,http://dx.doi.org/10.1063/1.4890737,,,"{
    ""process_parameters"": {
        ""reactants"": [
            ""GaMe3, O3""
        ],
        ""temperature_range"": ""200-250°C"",
        ""pressure_range"": ""-""
    },
    ""film_properties"": {
        ""material"": ""Ga2O3"",
        ""thickness_control"": ""Variable angle spectroscopic ellipsometry (J.A. Woolam M2000D) was used to measure the thickness of the deposited films."",
        ""uniformity"": ""Uniform passivation across the 4 in. wafer surface as shown by photoluminescence (PL) imaging."",
        ""conformality"": ""-"",
        ""film_thickness"": ""2.85 nm (as thin as)"",
        ""film_density"": ""-"",
        ""surface_roughness"": ""-"",
        ""refractive_index"": ""-""
    },
    ""process_characteristics"": {
        ""self_limiting_behavior"": ""-"",
        ""nucleation_behavior"": ""-"",
        ""growth_per_cycle"": ""0.14 to 0.22 Å/cycle in the optimum temperature window""
    },
    ""safety"": ""-"",
    ""stability"": ""Depassivation observed for prolonged annealing at increased temperatures."",
    ""reproducibility"": ""-"",
    ""precursor_consumption"": ""-"",
    ""device_performance"": ""Effective passivation of n- and p-type crystalline silicon surfaces with surface recombination velocities as low as 6.1 cm/s."",
    ""extra_properties"": {
        ""thermal_activation_energy_for_passivation"": ""0.5 eV"",
        ""thermal_activation_energy_for_depassivation"": ""1.9 eV"",
        ""annealing_conditions"": ""Optimum post-deposition annealing condition: 350°C for 180 min"",
        ""minority_carrier_lifetime"": ""2.5 ms on 4-5 Ω cm n-type silicon""
    }
}"
2972,CoPx,Co(AMD)2,PH3 plasma,H2 plasma,,10.1002/anie.202002280,R732911,Atomic Layer Deposition of Cobalt Phosphide for Efficient Water Splitting,"{
    ""process_parameters"": {
        ""reactants"": [
            ""Co(AMD)2, PH3 plasma, H2 plasma""
        ],
        ""temperature_range"": ""120 to 300 °C"",
        ""pressure_range"": ""100 mtorr""
    },
    ""film_properties"": {
        ""material"": ""CoPx"",
        ""thickness_control"": ""Linear relationship with the number of ALD cycles; slope of 0.022 nm/cycle"",
        ""uniformity"": ""Homogeneous coating ability demonstrated on complex 3D structures"",
        ""conformality"": ""Conformal deposition into deep Si trenches"",
        ""film_thickness"": ""6.7 nm for 300 cycles"",
        ""film_density"": ""-"",
        ""surface_roughness"": ""0.37 nm"",
        ""refractive_index"": ""-""
    },
    ""process_characteristics"": {
        ""self_limiting_behavior"": ""Self-limited layer-by-layer growth"",
        ""nucleation_behavior"": ""-"",
        ""growth_per_cycle"": ""0.022 nm/cycle""
    },
    ""safety"": ""-"",
    ""stability"": ""Good stability and resistance to oxidation in air for around 3 months"",
    ""reproducibility"": ""Reproducible films with consistent P/Co ratio"",
    ""precursor_consumption"": ""-"",
    ""device_performance"": ""Enhanced electrochemical and photoelectrochemical HER activities compared to traditional methods"",
    ""extra_properties"": {
        ""Purity"": ""Pure with negligible N, C, and O contaminations"",
        ""Crystallinity"": ""Polycrystalline with regions of high crystallinity and regions of amorphous material"",
        ""Electrochemical Performance"": ""Overpotential of 254 mV to deliver a current density of 10 mA/cm²; Tafel slope of 59 mV/dec; Charge transfer resistance (Rct) of 22.8 Ω"",
        ""Photoelectrochemical Performance"": ""Better photoelectrochemical HER performance with a more positive onset potential (0.27 V) and a saturated photocurrent of around 32 mA/cm²""
    }
}"
2494,SnS2,Sn(OAc)4,H2S,,,10.1002/admi.202001046,R732914,Controlling Atomic Layer Deposition of 2D Semiconductor SnS<sub>2</sub> by the Choice of Substrate,"{
    ""process_parameters"": {
        ""reactants"": [
            ""Sn(OAc)4, H2S""
        ],
        ""temperature_range"": ""150 °C for deposition, 250-300 °C for annealing"",
        ""pressure_range"": ""-""
    },
    ""film_properties"": {
        ""material"": ""SnS2"",
        ""thickness_control"": ""Thickness controlled from approximately two up to tens of monolayers"",
        ""uniformity"": ""Uniform films up to 5 × 5 cm2 on various substrates"",
        ""conformality"": ""Continuous films achieved on sapphire at lower thicknesses, van der Waals epitaxial growth on mica"",
        ""film_thickness"": ""From approximately two monolayers to tens of monolayers"",
        ""film_density"": ""-"",
        ""surface_roughness"": ""Low roughness on sapphire and mica, increased roughness for thicker films on mica"",
        ""refractive_index"": ""-""
    },
    ""process_characteristics"": {
        ""self_limiting_behavior"": ""Characteristic self-limiting manner of ALD"",
        ""nucleation_behavior"": ""Substrate-enhanced growth observed, faster initial growth on mica"",
        ""growth_per_cycle"": ""Approximately 0.1 Å cycle−1""
    },
    ""safety"": ""-"",
    ""stability"": ""Air-stable SnS2 thin films"",
    ""reproducibility"": ""-"",
    ""precursor_consumption"": ""-"",
    ""device_performance"": ""-"",
    ""extra_properties"": {
        ""Band gap"": ""2.2 eV in bulk, 2.4-2.6 eV as a monolayer"",
        ""Substrate effects"": ""Clear differences in film continuity, morphology, and crystallinity on different substrates"",
        ""Annealing effects"": ""Improved film crystallinity and smoothness on sapphire, detrimental effects on mica at higher temperatures"",
        ""Transparency"": ""High transmittance in visible and near-IR wavelengths"",
        ""Flexibility"": ""Retained flexibility on mica substrates""
    }
}"
2482,WS2,W(NtBu)2(NMe2)2,H2S plasma,,,https://doi.org/10.1021/acsami.9b19716,,,"{
    ""process_parameters"": {
        ""reactants"": [
            ""W(NtBu)2(NMe2)2, H2S plasma""
        ],
        ""temperature_range"": ""450 °C"",
        ""pressure_range"": ""15 mTorr""
    },
    ""film_properties"": {
        ""material"": ""WS2"",
        ""thickness_control"": ""Thickness measured using in situ SE and ex situ RBS"",
        ""uniformity"": ""-"",
        ""conformality"": ""-"",
        ""film_thickness"": ""6 nm (apparent thickness)"",
        ""film_density"": ""-"",
        ""surface_roughness"": ""-"",
        ""refractive_index"": ""-""
    },
    ""process_characteristics"": {
        ""self_limiting_behavior"": ""Growth per cycle (GPC) saturation observed"",
        ""nucleation_behavior"": ""Vertical nanostructures start to form after 20 PEALD cycles"",
        ""growth_per_cycle"": ""0.62±0.05 Å (AB), 0.68±0.05 Å (ABCAr), 0.80±0.05 Å (ABCH2)""
    },
    ""safety"": ""Depositions limited to temperatures below or at 450 °C to avoid precursor decomposition"",
    ""stability"": ""-"",
    ""reproducibility"": ""-"",
    ""precursor_consumption"": ""-"",
    ""device_performance"": ""Low resistive WS2 thin films desirable for nanoelectronics"",
    ""extra_properties"": {
        ""film_resistivity"": ""(1.0 to 1.5) × 10^6 µΩ·cm at 450 °C"",
        ""grain_size"": ""13.6 nm (AB), 24 nm (ABCAr), 19 nm (ABCH2)"",
        ""vertical_nanostructure_density"": ""Reduction in areal density of vertical nanostructures: 80% (ABCAr), 29% (ABCH2)""
    }
}"
3003,PbS,Pb(N(SiMe3)2)2,H2S,,,10.1021/acs.chemmater.0c01887,R732920,Atomic Layer Deposition of PbS Thin Films at Low Temperatures,"{
    ""process_parameters"": {
        ""reactants"": [
            ""Pb(N(SiMe3)2)2, H2S""
        ],
        ""temperature_range"": ""45–155 °C"",
        ""pressure_range"": ""-""
    },
    ""film_properties"": {
        ""material"": ""PbS"",
        ""thickness_control"": ""Thickness is adjustable due to its linear dependence on the number of deposition cycles"",
        ""uniformity"": ""Uniformity over 5×5 cm2 substrate with nonuniformities of 3.9% and 4.4% for Pb(btsa)2 and Pb(dbda), respectively"",
        ""conformality"": ""-"",
        ""film_thickness"": ""Varies with the number of deposition cycles; specific thicknesses not provided"",
        ""film_density"": ""-"",
        ""surface_roughness"": ""Roughness increases with deposition temperature; specific values not provided"",
        ""refractive_index"": ""-""
    },
    ""process_characteristics"": {
        ""self_limiting_behavior"": ""GPC saturates with respect to precursor pulse durations and is unaffected by the duration of the nitrogen purge"",
        ""nucleation_behavior"": ""-"",
        ""growth_per_cycle"": ""Growth per cycle (GPC) varies with temperature and precursor pulse duration; specific values not provided""
    },
    ""safety"": ""-"",
    ""stability"": ""PbS capping improves the stability of MAPI in ambient air"",
    ""reproducibility"": ""-"",
    ""precursor_consumption"": ""-"",
    ""device_performance"": ""PbS films exhibit p-type conductivity and good mobilities of 10–70 cm2 V−1 s−1"",
    ""extra_properties"": {
        ""Electrical Properties"": ""Conductivity and carrier concentration increase at higher deposition temperatures"",
        ""Optical Properties"": ""Optical band gap defined from log(1/T) plots is ca. 0.5 eV"",
        ""Film Composition"": ""Pb(btsa)2 produces nearly stoichiometric PbS films; Pb(dbda) produces lead-rich films at higher temperatures"",
        ""Film Morphology"": ""Films consist of small cube-shaped grains; grain size increases with deposition temperature"",
        ""Compatibility with Perovskites"": ""PbS can be deposited directly on CH3NH3PbI3 (MAPI) without decomposition at lower temperatures""
    }
}"
3004,PbS,Pb(dbda),H2S,,,10.1021/acs.chemmater.0c01887,R732920,Atomic Layer Deposition of PbS Thin Films at Low Temperatures,"{
    ""process_parameters"": {
        ""reactants"": [
            ""Pb(dbda), H2S""
        ],
        ""temperature_range"": ""45–155 °C"",
        ""pressure_range"": ""-""
    },
    ""film_properties"": {
        ""material"": ""PbS"",
        ""thickness_control"": ""Thickness is adjustable due to linear dependence on the number of deposition cycles"",
        ""uniformity"": ""Thickness nonuniformities over the 5×5 cm2 substrate are 3.9% and 4.4% with Pb(btsa)2 and Pb(dbda), respectively"",
        ""conformality"": ""ALD offers uniform and pinhole-free films and ability to conformally coat even the most demanding 3D structures with high aspect ratios"",
        ""film_thickness"": ""Thickness of ca. 100 nm for typical films"",
        ""film_density"": ""-"",
        ""surface_roughness"": ""Roughness increases with deposition temperature; exponential increase in roughness for Pb(dbda) at higher temperatures"",
        ""refractive_index"": ""-""
    },
    ""process_characteristics"": {
        ""self_limiting_behavior"": ""GPC saturates with respect to the Pb precursor as well as H2S pulse durations"",
        ""nucleation_behavior"": ""-"",
        ""growth_per_cycle"": ""Growth per cycle (GPC) is independent of the deposition temperature in two regions for Pb(btsa)2 and decreases with increasing temperature for Pb(dbda) initially, then increases above 95 °C""
    },
    ""safety"": ""-"",
    ""stability"": ""Stability of MAPI in ambient air is greatly improved by capping with ALD PbS"",
    ""reproducibility"": ""-"",
    ""precursor_consumption"": ""Pb(btsa)2 and Pb(dbda) are volatile and reactive at low temperatures, with Pb(dbda) requiring careful synthesis and purification"",
    ""device_performance"": ""PbS films exhibit p-type conductivity and good mobilities of 10–70 cm2 V−1 s−1"",
    ""extra_properties"": {
        ""Electrical properties"": ""Conductivity and carrier concentration increase with deposition temperature for Pb(btsa)2; Pb(dbda) yields films with higher conductivity due to higher carrier concentration"",
        ""Optical properties"": ""Optical band gap of thicker films (>500 deposition cycles) is ca. 0.5 eV; Tauc plot method is not ideal for determining the optical band gap of PbS"",
        ""Film morphology"": ""Films consist of small cube-shaped grains at lower temperatures; irregularly shaped lumps appear at higher temperatures for Pb(dbda)"",
        ""Compatibility with perovskites"": ""PbS can be deposited directly on CH3NH3PbI3 (MAPI) perovskite without decomposition at low temperatures""
    }
}"
3006,Al:MoS2,Al(CH3)3,Mo(NMe2)2(NtBu)2,H2S plasma,,10.1021/acsanm.0c02167,R732923,Atomic Layer Deposition of Al-Doped MoS<sub>2</sub>: Synthesizing a p-type 2D Semiconductor with Tunable Carrier Density,"{
    ""process_parameters"": {
        ""reactants"": [
            ""Al(CH3)3, Mo(NMe2)2(NtBu)2, H2S plasma""
        ],
        ""temperature_range"": ""200 °C to 350 °C"",
        ""pressure_range"": ""-""
    },
    ""film_properties"": {
        ""material"": ""Al:MoS2"",
        ""thickness_control"": ""Thickness controlled by the number of ALD cycles; 100 cycles result in ~10 nm thickness"",
        ""uniformity"": ""Uniform films with good thickness control"",
        ""conformality"": ""Inherently capable of conformally coating complex 3D structures"",
        ""film_thickness"": ""Varied between 5 nm to 30 nm"",
        ""film_density"": ""-"",
        ""surface_roughness"": ""-"",
        ""refractive_index"": ""-""
    },
    ""process_characteristics"": {
        ""self_limiting_behavior"": ""-"",
        ""nucleation_behavior"": ""-"",
        ""growth_per_cycle"": ""-""
    },
    ""safety"": ""-"",
    ""stability"": ""Stable under semiconductor processing conditions"",
    ""reproducibility"": ""Reproducibility demonstrated by consistent doping profiles and electrical properties"",
    ""precursor_consumption"": ""-"",
    ""device_performance"": ""Potential applications in nanoelectronics, photovoltaics, and transition-metal dichalcogenide-based catalysts"",
    ""extra_properties"": {
        ""Carrier density"": ""Tunable from 10^17 cm^-3 to 10^21 cm^-3"",
        ""Resistivity"": ""Varied from 400 Ω·cm to 0.2 Ω·cm"",
        ""Hall mobility"": ""Varied from 0.08 cm^2 V^-1 s^-1 to 0.01 cm^2 V^-1 s^-1"",
        ""Annealing effects"": ""Mild annealing at 350 °C reduces resistivity; high-temperature annealing at 900 °C increases resistivity but improves crystallinity"",
        ""Doping profile control"": ""Sharp transitions in Al concentration with a resolution better than 5 nm"",
        ""Crystallinity"": ""Crystalline and layered structure confirmed by TEM and Raman spectroscopy"",
        ""Chemical composition"": ""Stoichiometric Mo to S content with minimal changes due to Al doping""
    }
}"
2834,CoPxOy,CoCp2,(CH3O)3PO,O2 plasma,,10.1016/j.elecom.2018.11.021,R732926,Atomic layer deposition of cobalt phosphate thin films for the oxygen evolution reaction,"{
    ""process_parameters"": {
        ""reactants"": [
            ""CoCp2, (CH3O)3PO, O2 plasma""
        ],
        ""temperature_range"": ""Bubbler temperatures: CoCp2 at 80°C, TMP at 50°C; Line temperatures: CoCp2 line at 100°C, TMP line at 70°C; Reactor wall at 100°C; Substrate holder at 300°C"",
        ""pressure_range"": ""8.0·10^-3 mbar for O2 plasma; base pressure 2.2·10^-2 mbar for Ar carrier gas""
    },
    ""film_properties"": {
        ""material"": ""CoPxOy"",
        ""thickness_control"": ""In situ spectroscopic ellipsometry (SE) used to determine thickness"",
        ""uniformity"": ""Excellent uniformity due to self-limiting growth behavior of ALD"",
        ""conformality"": ""-"",
        ""film_thickness"": ""CoPi: 67 ± 4 nm, CoPiCo-rich: 64 ± 4 nm, CoOx: 30 ± 2 nm"",
        ""film_density"": ""CoPi: 3.8 ± 0.2 g/cm3, CoPiCo-rich: 4.1 ± 0.2 g/cm3, CoOx: 5.6 ± 0.3 g/cm3"",
        ""surface_roughness"": ""Smooth and compact surface with no visible crystallites"",
        ""refractive_index"": ""-""
    },
    ""process_characteristics"": {
        ""self_limiting_behavior"": ""Each step of the process is self-limiting and the dosing times used are in saturation region"",
        ""nucleation_behavior"": ""-"",
        ""growth_per_cycle"": ""Constant growth per cycle within experimental error""
    },
    ""safety"": ""-"",
    ""stability"": ""No evidence of crystallinity, indicating amorphous nature which is stable"",
    ""reproducibility"": ""-"",
    ""precursor_consumption"": ""-"",
    ""device_performance"": ""Superior performance in OER with current density increasing from 1.77 mA/cm2 to 2.89 mA/cm2 at 1.8 V vs. RHE with Co-to-P ratio increase from 1.6 to 1.9"",
    ""extra_properties"": {
        ""Electrocatalytic activity"": ""High non-catalytic wave before onset potential attributed to Co+2 oxidation"",
        ""XPS analysis"": ""Co2p peaks show Co+2 for CoPi and CoPiCo-rich, mixed oxide Co3O4 for CoOx; P2p peak confirms phosphate state for CoPi and CoPiCo-rich"",
        ""RBS measurements"": ""CoPi: Co3.2P2O9, CoPiCo-rich: Co3.8P2O9.4, CoOx: Co3O4.3"",
        ""Hydrogen content"": ""Below 2 atomic % for CoPi and CoPiCo-rich"",
        ""Carbon content"": ""No carbon detected above 4 atomic % sensitivity threshold""
    }
}"
3035,NbSixOy,Nb(OEt)5,Si2(NHEt)6,O3,,10.1088/1361-6528/ab6fd6,R732929,Silicon oxide-niobium oxide mixture films and nanolaminates grown by atomic layer deposition from niobium pentaethoxide and hexakis(ethylamino) disilane,"{
    ""process_parameters"": {
        ""reactants"": [
            ""Nb(OEt)5, Si2(NHEt)6, O3""
        ],
        ""temperature_range"": ""300 oC"",
        ""pressure_range"": ""below 10 mbar""
    },
    ""film_properties"": {
        ""material"": ""NbSixOy"",
        ""thickness_control"": ""Thicknesses ranging from 13 to 130 nm"",
        ""uniformity"": ""Uniformity achieved with appreciably sharp interfaces in nanolaminates"",
        ""conformality"": ""-"",
        ""film_thickness"": ""10 to 150 nm"",
        ""film_density"": ""Density measured by XRR, specific values not provided"",
        ""surface_roughness"": ""Roughness measured by XRR, specific values not provided"",
        ""refractive_index"": ""-""
    },
    ""process_characteristics"": {
        ""self_limiting_behavior"": ""-"",
        ""nucleation_behavior"": ""Nucleation and growth stages observed with lower densities in early stages"",
        ""growth_per_cycle"": ""-""
    },
    ""safety"": ""-"",
    ""stability"": ""-"",
    ""reproducibility"": ""-"",
    ""precursor_consumption"": ""-"",
    ""device_performance"": ""Resistive switching behavior observed in optimized compositions"",
    ""extra_properties"": {
        ""Nb:Si atomic ratio"": ""0.11-7.20"",
        ""Electrical measurements"": ""Resistive switching properties with characteristic current-voltage behavior"",
        ""Cycle times"": ""0.5-0.5-2.0-0.5 s"",
        ""Substrates"": ""Undoped Si(100) and boron-doped Si(100) with TiN layer"",
        ""XRD results"": ""All films were amorphous"",
        ""XRR results"": ""Clear evidence of layered structure in nanolaminates"",
        ""EDX results"": ""Nb:Si cation ratio measured by EDX on Al foil was 0.48"",
        ""ToF-ERDA results"": ""Hydrogen content decreased in films mixed with Nb2O5"",
        ""Electrical characterization"": ""Metal-insulator-metal (MIM) structures with TiN bottom electrode and Al/Ti top electrodes"",
        ""Admittance measurements"": ""Conductance and capacitance values recorded against low-reading voltage sampling""
    }
}"
3039,Nb2O5,Nb(OEt)5,O3,,,10.1088/1361-6528/ab6fd6,R732929,Silicon oxide-niobium oxide mixture films and nanolaminates grown by atomic layer deposition from niobium pentaethoxide and hexakis(ethylamino) disilane,"{
    ""process_parameters"": {
        ""reactants"": [
            ""Nb(OEt)5, O3""
        ],
        ""temperature_range"": ""300 oC"",
        ""pressure_range"": ""below 10 mbar""
    },
    ""film_properties"": {
        ""material"": ""Nb2O5"",
        ""thickness_control"": ""Thicknesses ranging from 13 to 130 nm"",
        ""uniformity"": ""Uniform with appreciably sharp interfaces"",
        ""conformality"": ""-"",
        ""film_thickness"": ""13 to 130 nm"",
        ""film_density"": ""-"",
        ""surface_roughness"": ""-"",
        ""refractive_index"": ""-""
    },
    ""process_characteristics"": {
        ""self_limiting_behavior"": ""-"",
        ""nucleation_behavior"": ""Lower densities in niobium oxide layers deposited with smaller numbers of cycles"",
        ""growth_per_cycle"": ""-""
    },
    ""safety"": ""-"",
    ""stability"": ""-"",
    ""reproducibility"": ""-"",
    ""precursor_consumption"": ""-"",
    ""device_performance"": ""Resistive switching properties observed in SiO2:Nb2O5 mixture films"",
    ""extra_properties"": {
        ""Nb:Si atomic ratio"": ""0.11-7.20"",
        ""Cycle times"": ""0.5-0.5-2.0-0.5 s"",
        ""Substrate"": ""Undoped Si(100) with less than 2.0 nm thick wet-chemically-grown SiO2"",
        ""Top electrodes"": ""120 nm thick Al/Ti dot electrodes"",
        ""Bottom electrodes"": ""10 nm thick titanium nitride layer"",
        ""Electrical measurements"": ""Keithley 4200-SCS semiconductor analyzer"",
        ""X-ray diffraction"": ""Amorphous films"",
        ""X-ray reflectivity"": ""Clear evidence of layered structure"",
        ""Energy dispersive X-ray spectrometry (EDX)"": ""Used for relative niobium and silicon contents"",
        ""Time-of-flight elastic recoil detection analysis (TOF-ERDA)"": ""Used for elemental depth profiles"",
        ""Admittance parameters"": ""Recorded while sweeping the bias voltage""
    }
}"
3040,FeOx,FeCl3,O3,,,10.1116/6.0000212,R732932,Magnetic properties and resistive switching in mixture films and nanolaminates consisting of iron and silicon oxides grown by atomic layer deposition,"{
    ""process_parameters"": {
        ""reactants"": [
            ""FeCl3, O3""
        ],
        ""temperature_range"": ""300 oC"",
        ""pressure_range"": ""-""
    },
    ""film_properties"": {
        ""material"": ""FeOx"",
        ""thickness_control"": ""Thicknesses ranging from ca. 30 to 50 nm, controlled by varying the number of deposition cycles"",
        ""uniformity"": ""Appreciable layer thickness uniformity confirmed by XRR and TEM"",
        ""conformality"": ""-"",
        ""film_thickness"": ""30 to 50 nm"",
        ""film_density"": ""Estimated based on Fe:Si ratios"",
        ""surface_roughness"": ""Roughness caused by nanocrystalline nature of iron oxide, reflected in XRR curves"",
        ""refractive_index"": ""-""
    },
    ""process_characteristics"": {
        ""self_limiting_behavior"": ""-"",
        ""nucleation_behavior"": ""Crystallization influenced by SiO2 content, formation of orthorhombic ε-Fe2O3"",
        ""growth_per_cycle"": ""-""
    },
    ""safety"": ""-"",
    ""stability"": ""Stability of polymorphs examined by heating at 800 oC"",
    ""reproducibility"": ""-"",
    ""precursor_consumption"": ""-"",
    ""device_performance"": ""Magnetization and resistive switching behavior examined"",
    ""extra_properties"": {
        ""Magnetic properties"": ""Saturation magnetization, hysteresis, coercive field measured at room temperature and 5 K"",
        ""Electrical properties"": ""Resistive switching behavior under electrical voltage pulses, memory maps with notable squareness""
    }
}"
3041,FeSixOy,FeCl3,Si2(NHEt)6,O3,,10.1116/6.0000212,R732932,Magnetic properties and resistive switching in mixture films and nanolaminates consisting of iron and silicon oxides grown by atomic layer deposition,"{
    ""process_parameters"": {
        ""reactants"": [
            ""FeCl3, Si2(NHEt)6, O3""
        ],
        ""temperature_range"": ""300 oC"",
        ""pressure_range"": ""-""
    },
    ""film_properties"": {
        ""material"": ""FeSixOy"",
        ""thickness_control"": ""Thicknesses ranging from ca. 30 to 50 nm, controlled by varying the number of deposition cycles"",
        ""uniformity"": ""High uniformity indicated by XRR and TEM analyses"",
        ""conformality"": ""-"",
        ""film_thickness"": ""30 to 50 nm"",
        ""film_density"": ""-"",
        ""surface_roughness"": ""Roughness caused by the nanocrystalline nature of the iron oxide component"",
        ""refractive_index"": ""-""
    },
    ""process_characteristics"": {
        ""self_limiting_behavior"": ""-"",
        ""nucleation_behavior"": ""-"",
        ""growth_per_cycle"": ""-""
    },
    ""safety"": ""-"",
    ""stability"": ""Stability of the polymorphs and distinction between different phases examined"",
    ""reproducibility"": ""-"",
    ""precursor_consumption"": ""-"",
    ""device_performance"": ""Magnetization in external magnetic fields and resistive switching behavior under electrical voltage pulses"",
    ""extra_properties"": {
        ""Magnetic properties"": ""Saturative magnetization and hysteresis in nonlinear magnetization-field curves"",
        ""Electrical properties"": ""Resistive switching behavior dependent on the ratio of component oxides"",
        ""Measurement techniques"": ""XRR, TEM, EDX, ToF-ERDA, VSM, GIXRD"",
        ""Substrate types"": ""Undoped Si(100) with SiO2, Si with TiN layer, aluminum foil"",
        ""Impurity contents"": ""Low residual impurities measured by ToF-ERDA"",
        ""Magnetic phases"": ""Orthorhombic ε-Fe2O3, cubic maghemite, rhombohedral hematite""
    }
}"
3068,NbSx,Nb(NtBu)(NEt2)3,H2S,,,10.1021/acsanm.0c02820,R732935,Conformal Growth of Nanometer-Thick Transition Metal Dichalcogenide TiS<i><sub>x</sub></i>-NbS<i><sub>x</sub></i> Heterostructures over 3D Substrates by Atomic Layer Deposition: Implications for Device Fabrication,"{
    ""process_parameters"": {
        ""reactants"": [
            ""Nb(NtBu)(NEt2)3, H2S""
        ],
        ""temperature_range"": ""200-300 °C"",
        ""pressure_range"": ""80 mTorr""
    },
    ""film_properties"": {
        ""material"": ""NbSx"",
        ""thickness_control"": ""Precise thickness control demonstrated by varying the number of ALD cycles"",
        ""uniformity"": ""Uniform growth observed with thickness variation of < 5% on 3D structures"",
        ""conformality"": ""Conformal growth on 3D nanowire arrays confirmed"",
        ""film_thickness"": ""Varied from ~4.2 nm to ~14.4 nm depending on the number of ALD cycles"",
        ""film_density"": ""-"",
        ""surface_roughness"": ""Relatively smooth surfaces with few vertically tapered out-of-plane oriented (OoPO) structures"",
        ""refractive_index"": ""-""
    },
    ""process_characteristics"": {
        ""self_limiting_behavior"": ""Confirmed for both TiSx and NbSx processes"",
        ""nucleation_behavior"": ""Nucleation delay observed for NbSx on TiSx surfaces"",
        ""growth_per_cycle"": ""~0.6 Å for TiSx and ~1.17 Å for NbSx""
    },
    ""safety"": ""-"",
    ""stability"": ""-"",
    ""reproducibility"": ""Reproducible thickness control demonstrated"",
    ""precursor_consumption"": ""-"",
    ""device_performance"": ""Potential applications in BEOL and FEOL for nanoelectronics"",
    ""extra_properties"": {
        ""Crystallinity"": ""Higher crystallinity observed for TiSx compared to NbSx"",
        ""Impurities"": ""Presence of 6-9 at.% H, 7 at.% C, and 1 at.% O impurities detected"",
        ""Resistivity"": ""Resistivity of NbSx deposited at 300°C was 4.8 mΩ-cm""
    }
}"
3071,Ru,Ru(EBCHD),O2,H2,,10.1116/6.0000434,R732938,Atomic layer deposition of ruthenium using an ABC-type process: Role of oxygen exposure during nucleation,"{
    ""process_parameters"": {
        ""reactants"": [
            ""Ru(EBCHD), O2, H2""
        ],
        ""temperature_range"": ""225 °C"",
        ""pressure_range"": ""O2 pressure of 15 mTorr, H2 pressure of 1.5 × 10^2 mTorr""
    },
    ""film_properties"": {
        ""material"": ""Ru"",
        ""thickness_control"": ""In situ spectroscopic ellipsometry (SE) was conducted using a J. A. Woollam, Inc. M2000U ellipsometer"",
        ""uniformity"": ""-"",
        ""conformality"": ""-"",
        ""film_thickness"": ""13 ± 2 nm for 500 cycles on SiO2, 16 nm for 500 cycles on Ru seed layer"",
        ""film_density"": ""-"",
        ""surface_roughness"": ""0.5 ± 0.2 nm for O2 pulse times of 30-45 s"",
        ""refractive_index"": ""-""
    },
    ""process_characteristics"": {
        ""self_limiting_behavior"": ""The O2 subcycle saturated after just 1 s and the H2 subcycle after 5 s on Ru seed layers"",
        ""nucleation_behavior"": ""Longer O2 pulse times enhance nucleation, leading to faster growth initiation and smooth films"",
        ""growth_per_cycle"": ""0.033 ± 0.002 nm on Ru seed layer, 0.026 ± 0.004 nm on SiO2 substrate""
    },
    ""safety"": ""-"",
    ""stability"": ""-"",
    ""reproducibility"": ""The recipe including a 15 s EBCHDRu pulse was found to have a GPC that is constant and reproducible at 0.033 ± 0.002 nm"",
    ""precursor_consumption"": ""-"",
    ""device_performance"": ""Low oxygen impurity level (<4 at. %) and a resistivity of 26 ± 2 ?? cm"",
    ""extra_properties"": {
        ""Resistivity"": ""26 ± 2 ?? cm for optimized process, 33 ± 1 ?? cm for standard process"",
        ""Oxygen content"": ""5-8 at. % for films with H2 pulse times of 5 s or longer""
    }
}"
190,TiO2,Ti(NMe2)4,O2 plasma,,,10.1021/acsami.8b00183,R732941,Tuning Material Properties of Oxides and Nitrides by Substrate Biasing during Plasma-Enhanced Atomic Layer Deposition on Planar and 3D Substrate Topographies,"{
    ""process_parameters"": {
        ""reactants"": [
            ""Ti(NMe2)4, O2 plasma""
        ],
        ""temperature_range"": ""150-500 °C"",
        ""pressure_range"": ""6-30 mTorr""
    },
    ""film_properties"": {
        ""material"": ""TiO2"",
        ""thickness_control"": ""Thicknesses between 20 and 80 nm were deposited for material characterization on planar substrates."",
        ""uniformity"": ""Thickness uniformity was investigated by mapping film thickness at several locations across 200 mm planar c-Si wafers."",
        ""conformality"": ""Conformality was determined by taking the ratio of film thicknesses at the bottom-side and bottom of the trench to that at the top of the trench."",
        ""film_thickness"": ""20-80 nm"",
        ""film_density"": ""Measured using X-ray reflectometry (XRR)"",
        ""surface_roughness"": ""Analyzed using X-ray reflectometry (XRR)"",
        ""refractive_index"": ""Measured by means of spectroscopic ellipsometry (SE)""
    },
    ""process_characteristics"": {
        ""self_limiting_behavior"": ""The self-limiting surface reactions during the separate reactant exposures lead to excellent film uniformity on large area substrates and unparalleled conformality on high-aspect-ratio 3D nanostructures."",
        ""nucleation_behavior"": ""-"",
        ""growth_per_cycle"": ""-""
    },
    ""safety"": ""-"",
    ""stability"": ""-"",
    ""reproducibility"": ""-"",
    ""precursor_consumption"": ""-"",
    ""device_performance"": ""-"",
    ""extra_properties"": {
        ""substrate biasing"": ""Substrate biasing was used to control the energy and dose of ions by varying the magnitude and duration of the applied bias during plasma exposure."",
        ""ion energy control"": ""Ion energy was enhanced during plasma exposure using a commercial remote plasma ALD system equipped with radio frequency (RF) substrate biasing."",
        ""residual stress"": ""Residual stress of the deposited films was altered from tensile to compressive with the use of substrate biasing."",
        ""crystallinity"": ""PEALD of these oxides with substrate biasing at 150 °C led to the formation of crystalline material at the low temperature, which would otherwise yield amorphous films for deposition without biasing."",
        ""electrical resistivity"": ""Enhanced ion energies drastically reduced the resistivity of conductive TiNx and HfNx films."",
        ""film microstructure"": ""The role of ion energy control on film microstructure and crystallinity was investigated."",
        ""film composition"": ""Rutherford backscattering spectrometry (RBS) and elastic recoil detection (ERD) measurements were used to determine the composition (stoichiometry) of films deposited on planar SSP c-Si substrates.""
    }
}"
3109,TbF3,Tb(thd)3,TiF4,,,10.1116/6.0000790,R732944,Atomic layer deposition of TbF3 thin films,"{
    ""process_parameters"": {
        ""reactants"": [
            ""Tb(thd)3, TiF4""
        ],
        ""temperature_range"": ""175-350 °C"",
        ""pressure_range"": ""Approximately 10 mbar""
    },
    ""film_properties"": {
        ""material"": ""TbF3"",
        ""thickness_control"": ""Thickness grows linearly with applied cycles; verified by ellipsometry and XRR"",
