Repository: jd-coderepos/awases-ald

## Add Contributions to Papers

In Step 1, we imported a collection of papers from the [Atomic Limits ALD Database](https://www.atomiclimits.com/alddatabase/) to the ORKG with their metadata. Step 2 involves bulk uploading structured contributions to each paper.

### Overview

The main purpose of this repository is to streamline the process on extracting detailed ALD process knowledge from the full texts of the imported papers and integrating this information into the ORKG. This creates a rich, structured database that enhances the utility of the ORKG for academic and industrial research.

File: step 2/data/backup/6-gpt-annotations.csv (part 10 of 10)
process_id,process_material,process_reactanta,process_reactantb,process_reactantc,process_reactantd,reference_doi,paper_id,paper_title,extracted_info
        ""crystallinity"": ""Crystalline hexagonal AlN films obtained at temperatures as low as 100 °C"",
        ""chemical_composition"": ""Al-N, Al-O-N, Al-O complexes, and Al-Al metallic aluminum bonds"",
        ""surface_morphology"": ""Surface becomes rougher with increasing temperature due to larger crystal grains"",
        ""GIXRD_patterns"": ""Highly polycrystalline hexagonal AlN structure with no change in phase and crystalline orientation with temperature"",
        ""HR-TEM_analysis"": ""Self-organized nm-long hexagonal crystalline structures observed"",
        ""XPS_analysis"": ""Al2p#1 subpeak at 73.5 eV, Al2p#2 at 72.4 eV, Al2p#3 at 74.5 eV, O1s subpeak at 531.5 eV (100 °C) and 531.8 eV (500 °C), N1s peak at 396.3 eV""
    }
}"
2933,AlN,AlMe3,NH3 plasma,,,10.1002/pssa.201127430,R732995,Structural properties of AlN films deposited by plasma‐enhanced atomic layer deposition at different growth temperatures,"{
    ""process_parameters"": {
        ""reactants"": [
            ""AlMe3, NH3 plasma""
        ],
        ""temperature_range"": ""100 to 500 °C"",
        ""pressure_range"": ""0.2 Torr""
    },
    ""film_properties"": {
        ""material"": ""AlN"",
        ""thickness_control"": ""Sub-monolayer thickness control achieved in self-limiting growth window (100-225 °C)"",
        ""uniformity"": ""-"",
        ""conformality"": ""-"",
        ""film_thickness"": ""100 nm"",
        ""film_density"": ""2.65 to 2.96 g/cm³"",
        ""surface_roughness"": ""0.93 nm (100 °C) to 2.54 nm (400 °C)"",
        ""refractive_index"": ""1.88 to 2.08 at 533 nm""
    },
    ""process_characteristics"": {
        ""self_limiting_behavior"": ""Observed in the temperature range of 100-225 °C"",
        ""nucleation_behavior"": ""-"",
        ""growth_per_cycle"": ""-""
    },
    ""safety"": ""-"",
    ""stability"": ""-"",
    ""reproducibility"": ""-"",
    ""precursor_consumption"": ""-"",
    ""device_performance"": ""-"",
    ""extra_properties"": {
        ""crystallinity"": ""Crystalline hexagonal AlN films obtained at temperatures as low as 100 °C"",
        ""chemical_composition"": ""Al-N, Al-O-N, Al-O complexes, and Al-Al metallic aluminum bonds"",
        ""surface_morphology"": ""Surface becomes rougher with increasing temperature"",
        ""GIXRD_patterns"": ""Highly polycrystalline hexagonal AlN structure with no impurity-related patterns"",
        ""HR-TEM_analysis"": ""Self-organized nm-long hexagonal crystalline structures observed"",
        ""XPS_analysis"": ""Al2p and N1s spectra indicate Al-N, Al-O-N, and Al-O bonds""
    }
}"
2933,AlN,AlMe3,NH3 plasma,,,10.1116/1.3687937,R732998,Optical properties of AlN thin films grown by plasma enhanced atomic layer deposition,"{
    ""process_parameters"": {
        ""reactants"": [
            ""AlMe3, NH3 plasma""
        ],
        ""temperature_range"": ""100-500 C"",
        ""pressure_range"": ""0.2 Torr""
    },
    ""film_properties"": {
        ""material"": ""AlN"",
        ""thickness_control"": ""Film thickness was analyzed using a J.A. Woollam spectroscopic ellipsometer. The growth rate per cycle was calculated by dividing the film thickness by the total number of ALD cycles."",
        ""uniformity"": ""-"",
        ""conformality"": ""-"",
        ""film_thickness"": ""100 nm"",
        ""film_density"": ""-"",
        ""surface_roughness"": ""-"",
        ""refractive_index"": ""1.86 at 100 C to 2.05 at 500 C""
    },
    ""process_characteristics"": {
        ""self_limiting_behavior"": ""Growth rate per cycle remained constant at 0.84 A per cycle for temperatures up to 200 C, indicating self-limiting behavior."",
        ""nucleation_behavior"": ""-"",
        ""growth_per_cycle"": ""0.84 A per cycle up to 200 C""
    },
    ""safety"": ""-"",
    ""stability"": ""-"",
    ""reproducibility"": ""-"",
    ""precursor_consumption"": ""-"",
    ""device_performance"": ""-"",
    ""extra_properties"": {
        ""optical_band_edge"": ""5.78 to 5.84 eV"",
        ""photoluminescence_emission"": ""Defect centers in the range of 250 and 300 nm at room temperature"",
        ""phonon_modes"": ""E1(TO) at 660 cm-1 and A1(LO) at 895 cm-1"",
        ""substrates_used"": ""Si(100), Si(111), quartz, and sapphire"",
        ""plasma_power"": ""300 W"",
        ""NH3_flow_rate"": ""50 sccm"",
        ""TMA_pulse_duration"": ""0.1 s"",
        ""purge_time"": ""10 s"",
        ""carrier_gas"": ""Ar"",
        ""crystalline_structure"": ""Highly polycrystalline hexagonal structure"",
        ""extinction_coefficient"": ""<0.0033 for AlN samples grown at 100, 185, and 400 C, and in the order of 10^-6 for AlN layers grown at 500 C"",
        ""FTIR_spectra"": ""Presence of E1(TO) and A1(LO) phonon modes"",
        ""optical_transmittance"": ""95% for visible light"",
        ""PL_peak_positions"": ""300.5 nm (185 C), 299.2 nm (400 C), 298.4 nm (500 C), and 286.7 nm (100 C)""
    }
}"
2936,GaN,GaEt3,N2 + H2 plasma,,,10.1116/1.4936230,R733001,Substrate temperature influence on the properties of GaN thin films grown by hollow-cathode plasma-assisted atomic layer deposition,"{
    ""process_parameters"": {
        ""reactants"": [
            ""GaEt3, N2 + H2 plasma""
        ],
        ""temperature_range"": ""200 - 450 °C"",
        ""pressure_range"": ""-""
    },
    ""film_properties"": {
        ""material"": ""GaN"",
        ""thickness_control"": ""Adjusted number of deposition cycles to achieve similar film thickness (1750 cycles at 200°C and 900 cycles at 450°C)"",
        ""uniformity"": ""-"",
        ""conformality"": ""-"",
        ""film_thickness"": ""49.0 nm at 200°C, 54.1 nm bulk layer + 14.8 nm rough layer at 450°C"",
        ""film_density"": ""-"",
        ""surface_roughness"": ""0.36 nm at 200°C, 0.98 nm at 450°C"",
        ""refractive_index"": ""2.18 at 200°C, 2.38 at 450°C""
    },
    ""process_characteristics"": {
        ""self_limiting_behavior"": ""Observed in the self-limiting growth window (185-385°C)"",
        ""nucleation_behavior"": ""-"",
        ""growth_per_cycle"": ""-""
    },
    ""safety"": ""-"",
    ""stability"": ""-"",
    ""reproducibility"": ""-"",
    ""precursor_consumption"": ""-"",
    ""device_performance"": ""-"",
    ""extra_properties"": {
        ""optical_band_edge"": ""Decreased from 3.60 to 3.52 eV with increased substrate temperature"",
        ""crystallite_size"": ""12.98 nm at 200°C, 14.26 nm at 450°C"",
        ""compressive_strain"": ""Observed in both samples, with calculated parallel strain of 0.15 and 0.12, and vertical strain of 0.17 and 0.34 for films grown at 200°C and 450°C respectively"",
        ""XPS_analysis"": ""Ga 3d and N 1s peaks shifted to higher binding energies with increased substrate temperature, indicating reduced oxygen content"",
        ""AFM_grain_size"": ""5.6 nm at 200°C, 5.9 nm at 450°C"",
        ""FTIR_reflectance"": ""Reflectance intensity of Reststrahlen band increased with substrate temperature, indicating improved crystallinity""
    }
}"
2936,GaN,GaEt3,N2 + H2 plasma,,,10.1116/1.4953463,R733004,Substrate impact on the low-temperature growth of GaN thin films by plasma-assisted atomic layer deposition,"{
    ""process_parameters"": {
        ""reactants"": [
            ""GaEt3, N2 + H2 plasma""
        ],
        ""temperature_range"": ""200°C"",
        ""pressure_range"": ""150 mTorr""
    },
    ""film_properties"": {
        ""material"": ""GaN"",
        ""thickness_control"": ""X-ray reflectivity (XRR) and spectroscopic ellipsometry used for thickness measurement"",
        ""uniformity"": ""Excellent uniformity as indicated by XRR and ellipsometry"",
        ""conformality"": ""-"",
        ""film_thickness"": ""29 nm (Si(111)), 32 nm (Si(100)), 34 nm (sapphire)"",
        ""film_density"": ""5.70 g/cm³ (Si(100)), 5.74 g/cm³ (Si(111)), 5.54 g/cm³ (sapphire)"",
        ""surface_roughness"": ""0.68 nm (Si(100)), 0.76 nm (Si(111)), 1.83 nm (sapphire)"",
        ""refractive_index"": ""2.17 at 632 nm""
    },
    ""process_characteristics"": {
        ""self_limiting_behavior"": ""Mentioned as a characteristic of ALD"",
        ""nucleation_behavior"": ""More efficient and faster nucleation on sapphire due to initial nitridation"",
        ""growth_per_cycle"": ""0.33 Å/cycle (Si(100)), 0.35 Å/cycle (Si(111)), 0.43 Å/cycle (sapphire)""
    },
    ""safety"": ""-"",
    ""stability"": ""-"",
    ""reproducibility"": ""-"",
    ""precursor_consumption"": ""-"",
    ""device_performance"": ""-"",
    ""extra_properties"": {
        ""substrates"": ""Si (100), Si (111), c-plane sapphire"",
        ""grain_size"": ""9-10 nm (Si(100) and Si(111)), 5 nm (sapphire)"",
        ""oxygen_impurity"": ""2-3 at. % in the bulk"",
        ""crystalline_structure"": ""Hexagonal wurtzite"",
        ""dominant_diffraction_peak"": ""(002) for Si, (103) for sapphire"",
        ""optical_band_gap"": ""3.44 eV (Si(100)), 3.45 eV (Si(111)), 3.61 eV (sapphire)"",
        ""XPS_analysis"": ""Ga 3d and N 1s peaks analyzed, showing Ga-N and N-Ga bonds""
    }
}"
2935,GaN,GaMe3,N2 + H2 plasma,,,10.1063/1.4884061,R733007,Low temperature thin film transistors with hollow cathode plasma-assisted atomic layer deposition based GaN channels,"{
    ""process_parameters"": {
        ""reactants"": [
            ""GaMe3, N2 + H2 plasma""
        ],
        ""temperature_range"": ""200°C"",
        ""pressure_range"": ""-""
    },
    ""film_properties"": {
        ""material"": ""GaN"",
        ""thickness_control"": ""-"",
        ""uniformity"": ""-"",
        ""conformality"": ""-"",
        ""film_thickness"": ""11 nm"",
        ""film_density"": ""-"",
        ""surface_roughness"": ""-"",
        ""refractive_index"": ""-""
    },
    ""process_characteristics"": {
        ""self_limiting_behavior"": ""-"",
        ""nucleation_behavior"": ""-"",
        ""growth_per_cycle"": ""-""
    },
    ""safety"": ""-"",
    ""stability"": ""-"",
    ""reproducibility"": ""-"",
    ""precursor_consumption"": ""-"",
    ""device_performance"": ""Fabricated TFTs exhibit n-type field effect characteristics with on-to-off ratios (ION/IOFF) of 2 x 10^3 and sub-threshold swing of 3.3V/decade."",
    ""extra_properties"": {
        ""crystallite_size"": ""9.3 nm"",
        ""polycrystalline_structure"": ""wurtzite"",
        ""chemical_composition"": ""42.24 at. % Ga, 54.57 at. % N, 1.65 at. % O, 1.54 at. % Ar"",
        ""gate_insulator_thickness"": ""77 nm Al2O3"",
        ""gate_leakage_current"": ""below 0.5 pA"",
        ""threshold_voltage"": ""11.8V"",
        ""charge_mobility"": ""0.025 cm2/V-sec"",
        ""threshold_voltage_shift"": ""increases with longer applied positive gate bias stress""
    }
}"
25,Al2O3,AlMe3,H2O,,,https://doi.org/10.1116/6.0002095,,,"{
    ""process_parameters"": {
        ""reactants"": [
            ""AlMe3, H2O""
        ],
        ""temperature_range"": ""30-300 °C"",
        ""pressure_range"": ""-""
    },
    ""film_properties"": {
        ""material"": ""Al2O3"",
        ""thickness_control"": ""Targeted film thickness was 100 nm. Thickness reduction observed upon post-ALD thermal annealing due to film densification."",
        ""uniformity"": ""-"",
        ""conformality"": ""-"",
        ""film_thickness"": ""Varied from 97.2 nm to 109.9 nm depending on the ALD temperature and post-ALD thermal annealing."",
        ""film_density"": ""Varied from 2.44 g/cm³ to 3.60 g/cm³ depending on the ALD temperature and post-ALD thermal annealing."",
        ""surface_roughness"": ""Surface roughness measured by XRR was independent of the ALD temperature."",
        ""refractive_index"": ""Varied from 1.61 to 1.71 depending on the ALD temperature and post-ALD thermal annealing.""
    },
    ""process_characteristics"": {
        ""self_limiting_behavior"": ""-"",
        ""nucleation_behavior"": ""-"",
        ""growth_per_cycle"": ""-""
    },
    ""safety"": ""-"",
    ""stability"": ""Thermal stability of the films grown at 200 and 300 °C was good, as no permanent changes were observed in the residual stress, refractive index, and extinction coefficient upon thermal annealing at 700 °C."",
    ""reproducibility"": ""-"",
    ""precursor_consumption"": ""-"",
    ""device_performance"": ""-"",
    ""extra_properties"": {
        ""residual_stress"": ""Residual stress varied from -366 MPa to 274 MPa depending on the ALD temperature and post-ALD thermal annealing."",
        ""thermal_expansion_coefficient"": ""Varied somewhat between different oxygen precursors in the temperature range from about RT to 500 °C. At narrower temperature range from about RT to 180 °C, there was no statistical difference in the thermal expansion coefficients between different ALD temperatures or oxygen precursors detected."",
        ""intrinsic_stress"": ""Intrinsic stress decreased with increasing growth temperature. Lowest intrinsic stress was with ALD Al2O3 grown with O2 plasma.""
    }
}"
3440,Al2O3,AlMe3,H2,,,10.1002/admi.202202166,R733013,Spatially‐Modulated Silicon Interface Energetics Via Hydrogen Plasma‐Assisted Atomic Layer Deposition of Ultrathin Alumina,"{
    ""process_parameters"": {
        ""reactants"": [
            ""AlMe3, H2""
        ],
        ""temperature_range"": ""Below 100 °C"",
        ""pressure_range"": ""-""
    },
    ""film_properties"": {
        ""material"": ""Al2O3"",
        ""thickness_control"": ""In situ spectroscopic ellipsometry (SE) and quadrupole mass spectrometry (QMS) were used to control thickness on a sub-nanometer level."",
        ""uniformity"": ""Uniform within each region, demonstrated by AFM and KPFM."",
        ""conformality"": ""Conformal on structured surfaces, as indicated by SEM and SPEM."",
        ""film_thickness"": ""Sub-nanometer thin, specifically 2.9 ± 0.3 Å after 20 cycles."",
        ""film_density"": ""-"",
        ""surface_roughness"": ""Root mean square (rms) roughness of 0.18 nm."",
        ""refractive_index"": ""-""
    },
    ""process_characteristics"": {
        ""self_limiting_behavior"": ""Self-limiting adsorption of TMA on hydroxylated surfaces."",
        ""nucleation_behavior"": ""3D island growth during nucleation regime."",
        ""growth_per_cycle"": ""Initial rapid decrease followed by a slow decay, approximated with a bi-exponential function.""
    },
    ""safety"": ""-"",
    ""stability"": ""Maintained over several months in ambient air."",
    ""reproducibility"": ""-"",
    ""precursor_consumption"": ""-"",
    ""device_performance"": ""Improved field-effect passivation of Si and potential for carrier-selective contacts in Si solar cells."",
    ""extra_properties"": {
        ""Surface potential steps"": ""0.4 V"",
        ""Fixed negative charge density"": ""9 × 10^12 cm^-2"",
        ""Electric field strength"": ""3 × 10^4 V cm^-1"",
        ""Work function reduction"": ""0.4 V"",
        ""Solid-state chemical reduction"": ""Transformation of SiO2 to AlOx"",
        ""Hydrophilicity"": ""Increased, indicated by a decrease in static water contact angle from 64° to 25°""
    }
}"
221,VOx,VO(OiPr)3,H2O,,,https://doi.org/10.1016/j.solmat.2022.111731,,,"{
    ""process_parameters"": {
        ""reactants"": [
            ""VO(OiPr)3, H2O""
        ],
        ""temperature_range"": ""80°C to 200°C"",
        ""pressure_range"": ""-""
    },
    ""film_properties"": {
        ""material"": ""VOx"",
        ""thickness_control"": ""200 ALD cycles (~10 nm layer thickness)"",
        ""uniformity"": ""-"",
        ""conformality"": ""-"",
        ""film_thickness"": ""10 nm"",
        ""film_density"": ""-"",
        ""surface_roughness"": ""-"",
        ""refractive_index"": ""-""
    },
    ""process_characteristics"": {
        ""self_limiting_behavior"": ""Self-saturation ALD regime occurs between 80°C and 150°C"",
        ""nucleation_behavior"": ""-"",
        ""growth_per_cycle"": ""0.6 Å/cycle""
    },
    ""safety"": ""-"",
    ""stability"": ""-"",
    ""reproducibility"": ""-"",
    ""precursor_consumption"": ""-"",
    ""device_performance"": ""Photovoltaic efficiencies of 18.6% and pseudo efficiencies of 21.1%"",
    ""extra_properties"": {
        ""Contact resistivity"": ""Below 250 mΩcm²"",
        ""Recombination current density (J0c)"": ""100 fA/cm²"",
        ""Effective lifetime (τeff)"": ""655 mV implied open circuit voltage (iVoc)"",
        ""Sheet resistance (Rsh)"": ""11 to 16 kΩ/sq""
    }
}"
221,VOx,VO(OiPr)3,H2O,,,10.1016/j.solmat.2022.111731,R733016,Interdigitated back-contacted crystalline silicon solar cells fully manufactured with atomic layer deposited selective contacts,"{
    ""process_parameters"": {
        ""reactants"": [
            ""VO(OiPr)3, H2O""
        ],
        ""temperature_range"": ""80°C to 200°C"",
        ""pressure_range"": ""-""
    },
    ""film_properties"": {
        ""material"": ""VOx"",
        ""thickness_control"": ""200 ALD cycles result in ~10 nm thickness"",
        ""uniformity"": ""-"",
        ""conformality"": ""-"",
        ""film_thickness"": ""~10 nm"",
        ""film_density"": ""-"",
        ""surface_roughness"": ""-"",
        ""refractive_index"": ""-""
    },
    ""process_characteristics"": {
        ""self_limiting_behavior"": ""Self-saturation ALD regime occurs between 80°C and 150°C"",
        ""nucleation_behavior"": ""-"",
        ""growth_per_cycle"": ""0.6 Å/cycle""
    },
    ""safety"": ""-"",
    ""stability"": ""Passivation improves with annealing time, but contact resistivity degrades"",
    ""reproducibility"": ""-"",
    ""precursor_consumption"": ""-"",
    ""device_performance"": ""Photovoltaic efficiencies of 18.6% and pseudo efficiencies of 21.1%"",
    ""extra_properties"": {
        ""Contact resistivity"": ""250 mΩ·cm²"",
        ""Recombination current density (J0c)"": ""100 fA/cm²"",
        ""Effective lifetime (τeff)"": ""655 mV implied open circuit voltage (iVoc)"",
        ""Sheet resistance (Rsh)"": ""11-16 kΩ/sq"",
        ""XPS analysis"": ""V 2p core level at 516.9 eV indicating V+5 cations"",
        ""TEM analysis"": ""10 nm V2O5 layer with 1.6 nm SiOx interlayer"",
        ""EQE"": ""Higher than 98% in the 500-1000 nm wavelength range""
    }
}"
1899,TaZrxOy,Ta(OEt)5,ZrCl4,H2O,,10.1063/1.4975928,R732764,Atomic layer deposition and properties of mixed Ta2O5 and ZrO2 films,"{
    ""process_parameters"": {
        ""reactants"": [
            ""Ta(OEt)5, ZrCl4, H2O""
        ],
        ""temperature_range"": ""300°C"",
        ""pressure_range"": ""-""
    },
    ""film_properties"": {
        ""material"": ""TaZrxOy"",
        ""thickness_control"": ""Thicknesses were controlled by the number of ALD cycles and measured using spectroscopic ellipsometry and reflectance spectra."",
        ""uniformity"": ""Uniform and smooth films with sharp interfaces were observed."",
        ""conformality"": ""-"",
        ""film_thickness"": ""1 to 100 nm"",
        ""film_density"": ""5 g/cm3 (assumed for calculations)"",
        ""surface_roughness"": ""-"",
        ""refractive_index"": ""2.113 to 2.52""
    },
    ""process_characteristics"": {
        ""self_limiting_behavior"": ""-"",
        ""nucleation_behavior"": ""-"",
        ""growth_per_cycle"": ""0.045 to 0.075 nm/cycle""
    },
    ""safety"": ""-"",
    ""stability"": ""Films were stable after annealing at 800°C, with some reduction in chlorine content."",
    ""reproducibility"": ""-"",
    ""precursor_consumption"": ""-"",
    ""device_performance"": ""Films exhibited resistive switching characteristics between TiN and Pt electrodes."",
    ""extra_properties"": {
        ""Elemental composition"": ""Ta: 12.5-23.3 at.%, Zr: 7.4-16.7 at.%, O: 63.8-69.2 at.%, H: 2.3-2.5 at.%, C: 1.0-1.1 at.%, Cl: 0.2-4.6 at.%"",
        ""Crystallization behavior"": ""Films with low Zr content crystallized to hexagonal Ta2O5 upon annealing. Films with higher Zr content crystallized to TaZr2.75O8 and ZrO2 polymorphs."",
        ""Electrical measurements"": ""Au/Pt/Ta2O5-ZrO2/TiN/Si stacks were used for electrical characterization.""
    }
}"
29,Al2O3,AlMe3,O2 plasma,,,10.1038/s41598-023-46877-4,R733019,High-confinement alumina waveguides with sub-dB/cm propagation losses at 450 nm,"{
    ""process_parameters"": {
        ""reactants"": [
            ""AlMe3, O2 plasma""
        ],
        ""temperature_range"": ""200°C"",
        ""pressure_range"": ""-""
    },
    ""film_properties"": {
        ""material"": ""Al2O3"",
        ""thickness_control"": ""Ellipsometry and atomic force microscopy"",
        ""uniformity"": ""-"",
        ""conformality"": ""Inherently conformal due to ALD process"",
        ""film_thickness"": ""400 nm"",
        ""film_density"": ""-"",
        ""surface_roughness"": ""0.69 ± 0.03 nm"",
        ""refractive_index"": ""1.66 at 450 nm""
    },
    ""process_characteristics"": {
        ""self_limiting_behavior"": ""Yes, due to alternating, self-limiting half-reactions"",
        ""nucleation_behavior"": ""-"",
        ""growth_per_cycle"": ""1.3 Å per cycle""
    },
    ""safety"": ""-"",
    ""stability"": ""-"",
    ""reproducibility"": ""High run-to-run consistency"",
    ""precursor_consumption"": ""Reduced deposition time by over 60% compared to thermal process"",
    ""device_performance"": ""Lowest propagation losses of 0.8 dB/cm at 450 nm"",
    ""extra_properties"": {
        ""etching_process"": ""ICP-RIE with BCl3 gas"",
        ""etch_selectivity"": ""0.65"",
        ""sidewall_angle"": ""80°"",
        ""waveguide_widths"": ""700 nm, 850 nm, 1200 nm"",
        ""propagation_loss_measurement"": ""Pseudo-cutback technique"",
        ""cladding_material"": ""HSQ"",
        ""cladding_thickness"": ""700 nm"",
        ""waveguide_confinement_factor"": ""Above 0.7""
    }
}"
739,Ir,Ir(acac)3,O2,,,10.1557/JMR.2004.0426,R732614,Atomic layer deposition of noble metals: Exploration of the low limit of the deposition temperature,"{
    ""process_parameters"": {
        ""reactants"": [
            ""Ir(acac)3, O2""
        ],
        ""temperature_range"": ""225-250 °C"",
        ""pressure_range"": ""10 mbar""
    },
    ""film_properties"": {
        ""material"": ""Ir"",
        ""thickness_control"": ""Film thicknesses were determined by XRR and EDX"",
        ""uniformity"": ""-"",
        ""conformality"": ""-"",
        ""film_thickness"": ""-"",
        ""film_density"": ""-"",
        ""surface_roughness"": ""-"",
        ""refractive_index"": ""-""
    },
    ""process_characteristics"": {
        ""self_limiting_behavior"": ""-"",
        ""nucleation_behavior"": ""Ruthenium films were obtained on iridium seed layers at lower deposition temperatures than on Al2O3"",
        ""growth_per_cycle"": ""0.15 Å cycle⁻¹ at 250 °C""
    },
    ""safety"": ""-"",
    ""stability"": ""-"",
    ""reproducibility"": ""-"",
    ""precursor_consumption"": ""-"",
    ""device_performance"": ""-"",
    ""extra_properties"": {
        ""Additional property 1"": ""Crystal orientation of the ruthenium films depends on the precursor"",
        ""Additional property 2"": ""Oxygen flow rates of 5 and 20 sccm were used in the RuCp2 and Ru(thd)3 processes, respectively""
    }
}"
